Repository: thembubbles/Buranga-pegmatite-NTO-paragenesis

# Data and script repository for the article Araujo et al. 'Paragenesis and precipitation stages of Nb-Ta-oxide minerals in phosphorus-rich rare-element pegmatites (Buranga dike, Rwanda)'

The manuscript to which these data and scripts are related to is accepted for publication in the American Mineralogist. <br>
DOI: <https://doi.org/10.2138/am-2022-8201>

The article is currently in press (available in the [journal pre-print server](http://www.minsocam.org/MSA/Ammin/AM_Preprints.html)) and waiting for the issue assignment.

## Folders are divided into: 
- **Data**: contains all the datasets divided by the analytical techniques
    - **Mineral_chemistry**: hosts the files with the chemical composition of minerals as measured by EPMA
    - **Raman_spectra**: hosts the peak and spectra data from minerals as measured by Raman spectroscopy
- **Scripts**: contains the scripts used for processing and plotting the data

File: Data/Mineral_chemistry/2-EPMA_oxides.csv
Facies,Sample,Area,Comment,Mineral,Texture,Ta2O5,Nb2O5,SnO2,TiO2,Al2O3,FeO,MnO,CaO,MgO,Total_ox
SAPN,BU04,Ore2,BU04-Rut2.2,Rutile,rim,16.900000003296864,11.339999999828335,1.790000000190442,61.1199999965304,0.37400000058197425,7.550000000643251,0.08669999984414727,0.0,0.0,99.16070000091541
SAPN,BU04,Ore2,BU04-Rut2.3,Rutile,core,10.589999999963368,12.940000000114445,1.9399999998730388,67.4900000018182,0.3747999997384895,6.540000000514601,0.021800000441862526,0.0,0.0,99.896600002464
SAPN,BU04,Ore2,BU04-Ore2_coltan1 ,,rim,19.28053641680794,22.216407267962165,1.5616235407715118,38.432452426883344,2.4185941914459925,7.423105662994682,2.3887950656987145,0.0342805855263369,0.0,93.75579515809069
PAPN,BU19TS(1),Ore1,BU19TS(1)-rutile1.3,Rutile,core,13.46999999879115,1.5799999993705591,1.223199999862882,75.59999999933277,1.5967000005506082,3.6599999994854002,0.12610000058351162,0.0,0.0,97.25599999797689
PAPN,BU19TS(1),Ore1,BU19TS(1)-rutile1.4,Rutile,core,12.050000000183159,2.030000000658052,1.2312000004722958,78.04000000607179,1.076299999385148,3.7300000003859504,0.1330000002672868,0.0,0.045899999404664195,98.33640000682836
PAPN,BU19TS(1),Ore2,BU19TS(1)-Rut2.1,Rutile,core,6.5200000001953695,2.0500000001430547,2.7800000003808836,87.07000000311929,0.254600000818543,2.9699999996140503,0.0006999995936465907,0.0,0.0,101.64530000386483
PAPN,BU19TS(1),Ore2,BU19TS(1)-Rut2.2,Rutile,rim,4.849999999450523,2.0099999997425013,2.6400000005078454,89.3000000021685,0.25869999980235553,2.5899999998713503,0.0,0.0,0.0,101.64870000154308
PAPN,BU19TS(2),Ore1,BU19TS(2)-ore1.1,Rutile,patchy,14.500000004273708,6.059999999885556,0.7355999998552643,72.14000000290245,0.2560000002872081,6.3599999994854,0.015800000604558835,0.0,0.0,100.06740000729414
PAPN,BU19TS(2),Ore1,BU19TS(2)-ore1.2,Rutile,core,7.800000000488423,8.140000000686664,1.1813999996940234,78.04000000607179,0.29639999926081717,5.03000000038595,0.006200000090128593,0.0,0.0,100.49400000667781
PAPN,BU19TS(2),Ore1,BU19TS(2)-ore1.3,Rutile,rim,12.280000003956234,6.870000000486386,0.8299999994286743,63.310000002852405,7.5300000004912775,5.540000000514601,0.06809999957376149,0.0,0.0,96.42810000730334
PAPN,BU19TS(2),Ore1,BU19TS(2)-ore1.4,Rutile,core,6.719999999706945,8.449999999856944,1.5300000000634806,78.2299999923769,0.32419999923738707,4.679999999742701,0.0656000002871719,0.0,0.0,99.99979999127154
PAPN,BU19TS(2),Ore1,BU19TS(2)-ore1.5,Rutile,rim,10.47000000001221,8.10000000028611,1.2276999996502218,75.20999999934945,0.25649999928764844,5.15000000064325,0.010700000613726647,0.0,0.0,100.42489999984262
PAPN,BU19TS(2),Ore1,BU19TS(2)-ore1.6,Rutile,patchy,10.100000000366318,7.61000000002861,0.5927000003167684,76.76999999928273,0.1897999992283173,5.35000000064325,0.013799999367550365,0.0,0.0,100.62629999923354
PAPN,BU19TS(2),Ore2,BU19TS(2)-ore2.1,Rutile,rim,22.41000000369981,6.81000000060083,0.8,62.00000000333615,0.2567000000215406,7.1599999994854,0.023399999881980608,0.0,0.0,99.46010000702569
PAPN,BU19TS(2),Ore2,BU19TS(2)-ore2.2,Rutile,core,2.640000000146527,11.260000000457776,1.2640999995664273,81.89000000248544,0.291099999652705,4.1599999994854,0.0229999993763308,0.0,0.0,101.52820000117059
PAPN,BU19TS(2),Ore2,BU19TS(2)-ore2.3,Rutile,core,5.500000000610529,14.780000002803874,1.3300000000634806,72.97000000628864,0.2852999991546257,5.6200000002573,0.0327000000171735,0.0,0.0,100.51800000919565
PAPN,BU19TS(2),Ore2,BU19TS(2)-ore2.4,Rutile,patchy,14.210000002967176,6.610000000028611,0.7944999999777818,71.44999999908256,0.26339999909831785,6.25000000064325,0.02560000008057341,0.0,0.0,99.60350000187827
PAPN,BU19TS(2),Ore2,BU19TS(2)-ore2.5,Rutile,rim,14.160000004005076,6.380000000228887,0.8642000006056053,70.05999999743116,0.3776999999875292,6.259999999485401,0.022800000414746474,0.0,0.0,98.1247000021584
PAPN,BU19TS(2),Ore3a,BU19TS(2)-ore3a.1,Rutile,core,6.150000000549477,12.21000000031472,1.3100000004443646,74.4200000053712,0.2680000008616242,4.93000000038595,0.08849999953709026,0.0,0.0,99.37650000746441
PAPN,BU19TS(2),Ore3a,BU19TS(2)-ore3a.2,Rutile,core,4.750000000305265,10.110000000028611,1.3700000005713258,76.29000000315267,0.41669999949247316,5.300000000000001,0.03439999958370404,0.0,0.0,98.27110000313405
PAPN,BU19TS(2),Ore3a,BU19TS(2)-ore3a.3,Rutile,rim,6.880000000048843,12.39999999971389,1.5100000004443646,73.70000000283574,0.23310000034049272,4.9799999997427005,0.028000000531991115,0.0,0.0,99.73110000365803
PAPN,BU19TS(2),Ore3b,BU19TS(2)-ore3b.1,Rutile,core,3.760000000097685,12.750000000715275,1.2050999996743443,78.07999999879898,0.24199999993197704,4.5,0.03249999976434859,0.0,0.0,100.56959999898262
PAPN,BU19TS(2),Ore3b,BU19TS(2)-ore3b.2,Rutile,rim,3.4700000000122104,12.89999999971389,1.2284000005764042,77.71000000351964,0.27720000060918343,4.510000000128651,0.012799999394666417,0.0,0.0,100.10840000395466
PAPN,BU19TS(2),Ore3c,BU19TS(2)-ore3c.1,Rutile,core,5.5100000004029495,12.430000000371942,1.4500000003174034,75.45999999976647,0.2900000003401148,4.86999999961405,0.00030000037923735715,0.0,0.0,100.01030000119216
PAPN,BU19TS(2),Ore3c,BU19TS(2)-ore3c.2,Rutile,core,6.99000000020758,14.040000000400553,1.780000000380884,69.68000000814021,0.28240000079511285,5.740000000514601,0.02549999995416096,0.0,0.0,98.5379000103931
PAPN,BU19TS(2),Ore3d,BU19TS(2)-ore3d.1,Rutile,rim,4.019999999584839,8.5099999997425,1.2424999998254285,81.69999999949957,0.48379999913006194,4.35000000064325,0.008899999629543078,0.0,0.0,100.31519999805519
PAPN,BU19TS(2),Ore3d,BU19TS(2)-ore3d.2,Rutile,core,5.270000000500634,10.579999999370559,1.3100000004443646,78.63999999706418,0.3012999992906717,4.2400000005146,0.009099999882367983,0.0,0.0,100.35039999706737
PAPN,BU19TS(2),Ore3d,BU19TS(2)-ore3d.3,Rutile,core,8.810000000280844,12.77999999994278,1.4099999998095583,70.07000000812351,0.3001999999780815,5.3799999997427,0.0,0.0,0.0,98.75020000787747
PAPN,BU19TS(2),Ore4,BU19TS(2)-Ore4.1,Rutile,core,4.740000000512845,11.069999999628058,1.7399999998730389,77.97999999195989,0.3613999996954083,4.6000000000000005,0.027499999899928854,0.0,0.0,100.51889999156916
PAPN,BU19TS(2),Ore4,BU19TS(2)-Ore4.2,Rutile,core,8.829999999865684,11.140000000686664,1.3399999998730387,67.04999999841533,1.6294999999792152,6.36999999961405,0.01370000053237849,0.0,0.0,96.37319999896637
PAPN,BU19TS(2),Ore4,BU19TS(2)-Ore4.3,Rutile,patchy,6.400000000244211,11.559999999885557,1.359999999492155,75.90999999718095,0.3070999997887509,5.23000000038595,0.014800000631674888,0.0,0.0,100.78189999760924
PAPN,BU19TS(2),Ore4,BU19TS(2)-Ore4.4,Rutile,core,5.549999999572629,10.389999999971389,1.1604999996095942,77.3500000022519,0.5262999991961954,4.9,0.03319999935799518,0.0,0.10799999986733465,100.01799999982704
PAPN,BU19w,Ore2,BU19w-Rut2.1,Rutile,core,1.690000000329686,6.069999999628058,1.2699999999365195,89.55999999659713,0.20590000067607267,2.6400000005146,0.003400000424301653,0.0,0.0,101.43929999810636
PAPN,BU19w,Ore2,BU19w-Rut2.2,Rutile,core,12.100000000366318,6.169999999914166,0.8554000005700562,75.6800000014679,0.26190000020747,4.9599999994854,0.0,0.0,0.0,100.02730000201132
PAPN,BU19w,Ore2,BU19w-Rut2.4 ,Rutile,core,1.1059999995091339,5.810000000600829,1.0082999999181101,92.190000006322,0.2034999994274734,1.9100000001286501,0.0,0.0,0.0,102.22780000590619
PAPN,BU19w,Ore2,BU19w-Rut2.5 ,Rutile,rim,11.139999999535998,6.38999999997139,0.8254999996413346,77.2499999954128,0.19160000016476675,4.750000000643251,0.0049999998644197395,0.0,0.0,100.55209999523396
PAPN,BU19w,Ore2,BU19w-Rut2.6 ,Rutile,core,7.930000000232002,5.68999999939917,0.9053999996178467,82.31999999519594,0.22400000001511622,3.9,0.0,0.0,0.0,100.96939999446008
PAPN,BU19w,Ore2,BU19w-Rut2.7 ,Rutile,core,3.9699999994016806,5.6600000001716655,1.087299999429309,87.54000000523776,0.2174000003605217,3.15000000064325,0.0,0.0,0.0,101.6247000052442
PAPN,BU19w,Ore2,BU19w-Rut2.8 ,Rutile,rim,11.249999999694737,5.859999999313337,0.8727000000628458,76.6899999971476,0.15209999976985564,4.8,0.001300000352121305,0.0,0.0,99.62609999634049
PAPN,BU19w,Ore2b,BU19w-Rut2b.2 ,Rutile,core,1.5230000003773077,3.8849999993848647,1.4020000004697566,92.70000000116765,0.25999999984883787,1.5869999999614053,0.0,0.0,0.0,101.35700000120983
PAPN,BU19w,Ore2b,BU19w-Rut2b.4 ,Rutile,core,2.1199999999511574,5.760000000457775,1.5800000003808838,88.74999999791491,0.24520000033709158,2.88999999987135,0.0,0.0,0.0,101.34519999891317
PAPN,BU19w,Ore2b,BU19w-Rut2b.5 ,Rutile,core,1.8899999998412622,4.349999999570835,1.1470000002475744,92.190000006322,0.2069000005664801,2.2599999994854,0.0,0.0,0.0,102.04390000603354
PAPN,BU19w,Ore3,BU19w-Rut3.2 ,Rutile,rim,10.390000000451792,8.830000000085834,1.1430000005776737,69.96000000727281,0.4158000009137751,5.71000000012865,0.20619999983188045,0.0,0.0,96.65500000926241
PAPN,BU19w,Ore3,BU19w-Rut3.4 ,Rutile,rim,10.820000000073263,6.770000000200277,0.967099999636256,71.42000000036698,0.4414999997978206,5.440000000514599,0.04820000024249498,0.0,0.0,95.9068000008317
PAPN,BU19w,Ore4,BU19w-Rut4.1 ,Rutile,rim,6.410000000036631,5.2200000000572215,0.5736999996629178,84.01999999469551,0.7040000003174406,3.56999999961405,0.037800000008005694,0.0,0.0,100.53549999439177
PAPN,BU19w,Ore4,BU19w-Rut4.2 ,Rutile,core,4.5200000001953695,3.129999999513614,0.047900000078081185,91.83999999906588,0.6160000005139513,2.28999999987135,0.009099999882367983,0.0,0.0,102.45299999912062
PAPN,BU19w,Ore4,BU19w-Rut4.3 ,Rutile,patchy,9.220000000317476,7.2200000000572215,1.066100000036184,73.17999999729773,2.410000000415696,4.510000000128651,0.024199999602039654,0.0,0.0,97.63029999785499
PAPN,BU19w,Ore5,BU19w-Area7_ore.2 ,Rutile,core,6.599999999755788,8.019999999485004,1.4000000000000001,81.06999999311086,0.29119999907488775,4.130000000385951,0.0362000005678876,0.0,0.0,101.54739999238038
PAPN,BU19w,Ore5,BU19w-Area7_ore.3 ,Rutile,rim,6.920000000439582,9.339999999828335,1.4099999998095583,77.99999999666386,0.2102999998159601,4.85000000064325,0.002699999539414487,0.0,0.0,100.73299999673995
SAPN,BU04,Ore1,BU04-Ore1.2 ,CGM,patchy,7.362991424531469,71.01239258091705,0.09445918002715485,0.8772407435459181,0.53832616026794,8.465170756066726,9.735953943442327,0.1583902972074015,0.0,98.24492508600599
SAPN,BU04,Ore1,BU04-Ore1.3 ,CGM,rim,29.219964309956556,51.44249873508818,0.5346338805031574,1.2874204332929067,0.032877764789968955,9.893185883609899,6.58532693787213,0.027564389178319874,0.0,99.02347233429111
SAPN,BU04,Ore1,BU04-Ore1.4 ,CGM,rim,25.94752367683146,54.089012157221475,0.532729461550997,1.526622415845644,0.018895267120671817,8.43944075376865,8.186465252178296,0.020988113587553203,0.0,98.76167709810474
SAPN,BU04,Ore1,BU04-Ore1.5 ,CGM,core,19.195062221166612,59.19606778804085,0.49172097344781013,1.5646545302264139,0.056118943348395296,9.172745819263794,7.9411295427281585,0.07611689194419295,0.0,97.69361671016624
SAPN,BU04,Ore1,BU04-Ore1.6 ,CGM,core,16.911680137605444,59.71106499451003,0.50759113138248,1.9516479748026698,0.04648235711685267,9.623020859480109,7.902392325446558,0.022247400402806396,0.0,96.67612718074696
SAPN,BU04,Ore1,BU04-Ore1.7 ,CGM,core,17.888528087792043,60.08300742140444,0.5427594013657083,2.0350517344096217,0.010203444245162781,9.764535872119522,7.566669775672684,0.0009794453007524828,0.0,97.89173518230994
SAPN,BU04,Ore1,BU04-Ore1.8 ,CGM,patchy,19.060745628015955,60.683837495618484,0.4510933691350554,1.2340420271444574,0.010203444245162781,8.851120790537854,8.52218780195217,0.0029383359022574483,0.0,98.81616889255139
SAPN,BU04,Ore1,BU04-Ore1.9 ,CGM,rim,19.866645186919897,57.87996381595294,0.8125520862550956,2.0684132382524023,0.028531853352214444,9.121285814667642,7.954041948488692,0.041976227175106406,0.0,97.77341017106401
SAPN,BU04,Ore1,BU04-Ore1.10 ,CGM,patchy,21.72265629227443,58.88134727297634,0.24478131598434755,0.6904163220263463,0.0,8.593820767557101,8.664224265318039,0.019169143743298592,0.0,98.8164153798799
SAPN,BU04,Ore2,BU04-Ore2_coltan2 ,CGM,core,26.88773982888606,47.68015803227166,0.919580431366509,6.271962722442768,0.05063931588340047,10.433515931869476,5.306998767579306,0.028963596750823422,0.0,97.57955862705
PAPN,BU19TS,Ore1,BU19TS-coltan1.1 ,CGM,rim,41.772460469854316,37.709239895910024,0.9106931429230939,2.335305268994648,0.0,9.906050884758935,5.371560796381974,0.0,0.0,98.00531045882299
PAPN,BU19TS,Ore1,BU19TS-coltan1.2 ,CGM,core,35.948004566866736,43.87490089558272,0.6354411237041802,1.9016057190384987,0.0,9.893185883609899,5.952619055605986,0.013992075725035469,0.0,98.21974932013308
PAPN,BU19TS,Ore1,BU19TS-coltan1.3 ,CGM,patchy,26.32605225752876,50.98472344044891,0.6049704204696141,1.9683287267240601,0.0,9.790265874417598,7.063085951011874,0.04337543474760996,0.0,96.78080210534843
PAPN,BU19TS,Ore1,BU19TS-coltan1.4 ,CGM,core,37.57201428405195,41.60032990034383,0.6664196719926557,2.135136245937964,0.0083139175330956,9.854590880162785,5.784757780719049,0.012592868152531921,0.0,97.63415554889387
PAPN,BU19TS,Ore1,BU19TS-coltan1.5 ,CGM,rim,40.44150513772507,37.594796072250205,0.888474921814556,2.535474292051332,0.10033386841076734,10.021835895100274,5.113312681171302,0.017769936170795045,0.0,96.71350280469433
PAPN,BU19TS,Ore1,BU19TS-coltan1.6 ,CGM,rim,38.98844381182251,39.568952030382064,1.1844216269802792,2.635558803579674,0.0,9.790265874417598,5.603984100071578,0.008535166192271636,0.0,97.780161413446
PAPN,BU19TS,Ore1,BU19TS-coltan1.7 ,CGM,core,40.82003371842239,38.15270971259182,1.003120942734611,2.7690048189507968,0.0,10.047565897398348,5.113312681171302,0.014971521025787951,0.0,97.92071929229505
PAPN,BU19TS,Ore2,BU19TS-coltan2.2 ,CGM,core,35.9724257656214,43.53156942460326,0.6023042339365896,1.6116942506447347,0.0026453373968940543,9.944645888206049,6.0042686786481205,0.012033185123530504,0.0,97.68158676418058
PAPN,BU19TS,Ore2,BU19TS-coltan2.3 ,CGM,core,32.96861831879762,46.921967700525364,0.5845296570497593,1.628875425123767,0.006802296163441854,10.021835895100274,6.094655518971854,0.02938335902257449,0.0,98.25666817075464
PAPN,BU19TS,Ore2,BU19TS-coltan2.4 ,CGM,patchy,32.43135194619499,39.669090376084405,0.3876127373963761,1.4567300652950186,1.3324942373497766,9.031230806624379,7.579582181433218,0.174761025805693,0.0,92.06285337618387
PAPN,BU19TS,Ore2,BU19TS-coltan2.5 ,CGM,patchy,28.768172132995254,51.09916726410872,0.4264628840204478,1.5806680520709488,0.0,9.623020859480109,7.063085951011874,0.0,0.0,98.56057714368735
PAPN,BU19TS,Ore2,BU19TS-coltan2.6 ,CGM,rim,38.63433642987987,40.985194348172314,0.6383612327641595,2.085093990173793,0.0062354381498217,9.378585837648394,6.482027691787862,0.03134224962407945,0.0,98.24117721820029
PAPN,BU19TS,Ore3,BU19TS-coltan3.1 ,CGM,rim,31.259134405971075,48.15223880486841,0.4695027523392724,2.018370982488231,0.003401148081720927,10.099025901994498,6.469115286027328,0.017490094656294336,0.0,98.48827937642683
PAPN,BU19TS,Ore3,BU19TS-coltan3.2 ,CGM,core,42.10214665304229,36.12133184263005,0.8506404652983032,3.1526621131427746,0.0,10.15048590659065,5.010013435087033,0.02742446842106952,0.0,97.41470488421216
PAPN,BU19TS,Ore3,BU19TS-coltan3.3 ,CGM,core,43.591839777076856,36.12133184263005,0.8374364938966579,2.251901509387696,0.007180201505855291,9.584425856032997,5.655633723113713,0.0926275412997348,0.0,98.14237694494356
Albitized,BU24,Ore1,BU24-coltan1.1 ,CGM,rim,11.197119629013857,68.50893393835854,0.05713256856481141,0.5012565952377798,0.0022674320544806177,11.810071054816497,6.482027691787862,1.399207572503547e-05,0.0,98.55882290190955
Albitized,BU24,Ore1,BU24-coltan1.2 ,CGM,core,12.173967579200454,67.79366004048468,0.06348063173867935,0.4695631665871381,0.009447633560335908,11.32120101115307,6.804837835801202,1.399207572503547e-05,0.0,98.63617189060129
Albitized,BU24,Ore2,BU24-coltan2.1 ,CGM,rim,15.44640821232555,63.25882352796439,0.11109110554268883,0.8292001780123138,0.03835739225496378,11.411256019196331,6.378728445703595,1.399207572503547e-05,0.0,97.47387887307556
Albitized,BU24,Ore2,BU24-coltan2.2 ,CGM,core,14.909141839722924,64.97548088286166,0.10487000363229829,0.842878394587854,0.013037734313263553,13.804146232917322,4.0415830030470135,1.399207572503547e-05,0.0,98.69115208315804
Albitized,BU24,Ore2,BU24-coltan2.3 ,CGM,core,17.009364932624106,63.201601616134475,0.1416887700407323,0.7966727117656027,0.0,12.800676143292389,4.919626594763298,1.399207572503547e-05,0.0,98.86964476069633
Albitized,BU24,Ore3,BU24-coltan3.1 ,CGM,core,13.871240892649665,61.685220952641885,0.06932084985863785,0.5309483336578547,0.2879638709190385,14.02285125245096,3.7704224820758085,1.399207572503547e-05,0.0,94.23798262632958
Albitized,BU24,Ore3,BU24-coltan3.2 ,CGM,rim,47.19396659338992,34.46189639956269,0.03161335460586231,0.4592211003958761,0.0,11.784341052518421,3.4605247438230027,1.399207572503547e-05,0.0,97.39157723637152
Albitized,BU24,Ore3,BU24-coltan3.3 ,CGM,rim,31.36902980036707,48.48126479789039,0.1609868820892908,1.0492192958554525,0.0,13.829876235215396,2.711605209712054,1.399207572503547e-05,0.0,97.60199621320537
Albitized,BU24,Ore3,BU24-coltan3.4 ,CGM,core,15.89820038928685,64.1886795952004,0.07262184270904917,0.48474265083560336,0.0,13.418196198446195,4.519342016186757,1.399207572503547e-05,0.0,98.58179668474058
Albitized,BU24,Ore3,BU24-coltan3.5 ,CGM,core,16.1424123768335,64.2602069849878,0.06932084985863785,0.4927494117578707,0.0,12.183156088138588,5.707283346155847,1.399207572503547e-05,0.0,98.85514304980798
Albitized,BU24,Ore3,BU24-coltan3.6 ,CGM,rim,33.68904368206023,48.35251549627309,0.06386151552911142,0.5741514811342556,0.0,13.122301172018329,3.1893642228517973,1.399207572503547e-05,0.0,98.99125156194253
Albitized,BU24,Ore4,BU24-Ore4.1,CGM,rim,22.020487390543224,59.643814885410016,0.04433190231272829,0.35609616319369436,0.0,13.343603313658932,3.948749601427929,0.0,1.6583170128682582e-05,99.35709983971667
Albitized,BU24,Ore4,BU24-Ore4.2,CGM,core,12.65006722539382,66.60983171324702,0.19227674066542544,0.8487810437946819,0.0,12.784948676814691,5.420390078845487,0.0,1.6583170128682582e-05,98.50631206193125
Albitized,BU24,Ore4,BU24-Ore4.3,CGM,core,8.933133890857171,70.39571042060712,0.08825141539749258,0.5491945608024659,0.0,14.772293853762426,3.6836715040537187,0.022965058164366184,1.6583170128682582e-05,98.44523728681486
Albitized,BU24,Ore4,BU24-Ore4.4,CGM,rim,18.31396562748267,62.391281149938635,0.02969206504101106,0.27649040062176905,0.0,12.665891131806067,4.871952633019082,0.05482907648985492,1.6583170128682582e-05,98.6041186675692
Albitized,BU24,Ore4,BU24-Ore4.5,CGM,core,11.463147335935936,67.29128987885518,0.1854723101515376,0.8130010477730747,0.0,13.893099675237199,4.177265203102374,0.025357251169301327,1.6583170128682582e-05,97.84864928539473
Albitized,BU24,Ore4,BU24-Ore4.6,CGM,rim,17.866267786598584,63.310708838464166,0.04598146176380948,0.3090520924352725,0.0,14.122056492561477,3.6288277585672097,0.003923197535523093,1.6583170128682582e-05,99.28683421109616
Albitized,BU24,Ore4,BU24-Ore4.7,CGM,core,12.296073572973778,65.73367121460795,0.1815546067726229,0.8784083961804153,0.0,14.653236308753803,3.473437149583536,0.014831600268537597,1.6583170128682582e-05,97.23122943231077

File: Data/Mineral_chemistry/3-EPMA_moles.csv
Facies,Sample,Area,Comment,Mineral,Texture,Ta2O5,Nb2O5,SnO2,TiO2,Al2O3,FeO,MnO,CaO,MgO,Total_mol
SAPN,BU04,Ore2,BU04-Rut2.2,Rutile,rim,3.951993003016786,4.4084757238076335,1.2274913611748972,79.04774341187589,0.37903796500848974,10.858962354289416,0.12629618082689523,0.0,0.0,100.00000000000001
SAPN,BU04,Ore2,BU04-Rut2.3,Rutile,core,2.3375442590853863,4.748365004148216,1.2557453057848893,82.39103894884926,0.3585461891539088,8.878785096142298,0.02997519683603701,0.0,0.0,99.99999999999999
SAPN,BU04,Ore2,BU04-Ore2_coltan1 ,,rim,5.59441827282574,10.716564598832335,1.328764814037447,61.67520308506547,3.041448543582405,13.247483195005033,4.317738869422281,0.07837862122930433,0.0,100.00000000000001
PAPN,BU19TS(1),Ore1,BU19TS(1)-rutile1.3,Rutile,core,2.878096307021905,0.5612298349943354,0.7664276248420451,89.33799280655323,1.4785727521220946,4.809841059752527,0.16783961471387704,0.0,0.0,100.00000000000001
PAPN,BU19TS(1),Ore1,BU19TS(1)-rutile1.4,Rutile,core,2.512586706316838,0.7036812603671996,0.7528328628062757,89.99698083469376,0.9726329929967341,4.783598886859794,0.1727536815387004,0.0,0.10493277442069515,99.99999999999999
PAPN,BU19TS(1),Ore2,BU19TS(1)-Rut2.1,Rutile,core,1.2562393349165195,0.6566358497859641,1.570744468512638,92.78334065912453,0.21260077301193683,3.5195987503193824,0.000840164329013392,0.0,0.0,100.0
PAPN,BU19TS(1),Ore2,BU19TS(1)-Rut2.2,Rutile,rim,0.9205273444639065,0.6342156425023519,1.4693823986830958,93.73959717792265,0.21280068922329728,3.023476747204703,0.0,0.0,0.0,100.0
PAPN,BU19TS(2),Ore1,BU19TS(2)-ore1.1,Rutile,patchy,3.111332337710728,2.1617076596051645,0.4628668433507432,85.61132274804348,0.2380674460034178,8.393583779883123,0.021119185403358307,0.0,0.0,100.0
PAPN,BU19TS(2),Ore1,BU19TS(2)-ore1.2,Rutile,core,1.5961710409128589,2.769205376669225,0.7089534853093834,88.3240050638317,0.26287220572651815,6.330889350818053,0.007903476732237149,0.0,0.0,99.99999999999999
PAPN,BU19TS(2),Ore1,BU19TS(2)-ore1.3,Rutile,rim,2.769424942647835,2.575691864521147,0.5489152233571368,78.96601366375918,7.35983122361476,7.684452151071134,0.09567093102879227,0.0,0.0,99.99999999999999
PAPN,BU19TS(2),Ore1,BU19TS(2)-ore1.4,Rutile,core,1.3755954931270207,2.8755711443790366,0.9184359040259591,88.56690536512431,0.28761804322056006,5.8922238525064765,0.08365019761663958,0.0,0.0,100.0
PAPN,BU19TS(2),Ore1,BU19TS(2)-ore1.5,Rutile,rim,2.197963107202452,2.8268624204539305,0.755791361199652,87.32246247894155,0.233368767003276,6.649559240748896,0.013992624450249198,0.0,0.0,100.0
PAPN,BU19TS(2),Ore1,BU19TS(2)-ore1.6,Rutile,patchy,2.0915668655545123,2.6198774263027262,0.3599326615385692,87.9262575965914,0.17034454565152116,6.814218809757853,0.017802094603415017,0.0,0.0,99.99999999999999
PAPN,BU19TS(2),Ore2,BU19TS(2)-ore2.1,Rutile,rim,5.281965131703779,2.6683741332607003,0.552942041101445,80.8205928022679,0.26221720783720065,10.379552004030728,0.03435667979823671,0.0,0.0,99.99999999999999
PAPN,BU19TS(2),Ore2,BU19TS(2)-ore2.2,Rutile,core,0.5228110794234054,3.707022166747257,0.7341050943315588,89.69090280805688,0.24984157393115597,5.066943945582883,0.028373331926853776,0.0,0.0,99.99999999999999
PAPN,BU19TS(2),Ore2,BU19TS(2)-ore2.3,Rutile,core,1.1614422623732268,5.188661110883689,0.8236117379581243,85.2228297547208,0.2611069022726255,7.299332794016898,0.04301543777464232,0.0,0.0,100.00000000000003
PAPN,BU19TS(2),Ore2,BU19TS(2)-ore2.4,Rutile,patchy,3.072859224305823,2.376271081276115,0.5038235214584447,85.45303429045195,0.2468573157072012,8.312669568256975,0.03448499854348079,0.0,0.0,100.0
PAPN,BU19TS(2),Ore2,BU19TS(2)-ore2.5,Rutile,rim,3.1116802146630413,2.3307641015457214,0.5569060273620835,85.1487950650312,0.3597164811266324,8.460927071825168,0.031211038446179687,0.0,0.0,100.0
PAPN,BU19TS(2),Ore3a,BU19TS(2)-ore3a.1,Rutile,core,1.2976976548288737,4.283117657725688,0.8105982294179405,86.84898323728495,0.24508393574633816,6.398191534171616,0.11632775082458119,0.0,0.0,99.99999999999999
PAPN,BU19TS(2),Ore3a,BU19TS(2)-ore3a.2,Rutile,core,0.9852185303654875,3.4860696054729052,0.8332886765777521,87.51515082793804,0.3745795887013247,6.761246118402562,0.04444665254192128,0.0,0.0,100.0
PAPN,BU19TS(2),Ore3a,BU19TS(2)-ore3a.3,Rutile,rim,1.4596498137439016,4.373487200564349,0.9394488440611809,86.47775259908043,0.21433058960224413,6.498325993184678,0.03700495976321406,0.0,0.0,99.99999999999999
PAPN,BU19TS(2),Ore3b,BU19TS(2)-ore3b.1,Rutile,core,0.7685196401761564,4.3323471308733525,0.7223142172800696,88.26399878374502,0.21437006429932798,5.65707000583311,0.04138015779296543,0.0,0.0,100.00000000000001
PAPN,BU19TS(2),Ore3b,BU19TS(2)-ore3b.2,Rutile,rim,0.7120504947589636,4.4006513770331015,0.7391916914103618,88.19315829597224,0.24652228878380358,5.692063982497827,0.016361869543715036,0.0,0.0,100.00000000000001
PAPN,BU19TS(2),Ore3c,BU19TS(2)-ore3c.1,Rutile,core,1.1503580611430855,4.314182438928598,0.8877391941034636,87.13144387108103,0.26239834180195637,6.253487931000308,0.00039016194156241054,0.0,0.0,100.00000000000001
PAPN,BU19TS(2),Ore3c,BU19TS(2)-ore3c.2,Rutile,core,1.5274904007707388,5.100518868203674,1.140662771188451,84.21435460765376,0.2674531110779216,7.714807960141689,0.0347122809637631,0.0,0.0,100.0
PAPN,BU19TS(2),Ore3d,BU19TS(2)-ore3d.1,Rutile,rim,0.7998845029220949,2.8149891584709246,0.7249926072553946,89.90833498024729,0.4172042650542628,5.3235630290344425,0.011031457015595506,0.0,0.0,100.0
PAPN,BU19TS(2),Ore3d,BU19TS(2)-ore3d.2,Rutile,core,1.0775516393323632,3.5963262345439553,0.785479262184083,88.92986852265523,0.2669981510496773,5.332185467363356,0.011590722871370177,0.0,0.0,100.00000000000004
PAPN,BU19TS(2),Ore3d,BU19TS(2)-ore3d.3,Rutile,core,1.9315316086520498,4.658034509446115,0.906527482386208,84.96395053432823,0.28524513469447593,7.254710730492904,0.0,0.0,0.0,99.99999999999999
PAPN,BU19TS(2),Ore4,BU19TS(2)-Ore4.1,Rutile,core,0.968223682089061,3.759160917689683,1.0422755702427882,88.09621686210072,0.3199389783623254,5.779191752263087,0.03499223725231959,0.0,0.0,100.0
PAPN,BU19TS(2),Ore4,BU19TS(2)-Ore4.2,Rutile,core,1.9690662110183326,4.129816392957346,0.8762748870896602,82.69420324144939,1.5748370645553016,8.736771191984962,0.019031010945018863,0.0,0.0,99.99999999999999
PAPN,BU19TS(2),Ore4,BU19TS(2)-Ore4.3,Rutile,patchy,1.3249736538767949,3.9786069740234886,0.8256616781694162,86.91663994743301,0.2755425869099777,6.659488467761326,0.019086691825981467,0.0,0.0,99.99999999999999
PAPN,BU19TS(2),Ore4,BU19TS(2)-Ore4.4,Rutile,core,1.137687732943969,3.540719938414142,0.6976075752608141,87.69343441020786,0.46756835253874784,6.177860335250183,0.04239453014159962,0.0,0.24272712524267653,99.99999999999999
PAPN,BU19w,Ore2,BU19w-Rut2.1,Rutile,core,0.32008681842867953,1.911242141952817,0.7053761266839588,93.81490403350752,0.16901259878097535,3.075366827582681,0.004011453063401623,0.0,0.0,100.00000000000003
PAPN,BU19w,Ore2,BU19w-Rut2.2,Rutile,core,2.5470069608568657,2.1591154361645977,0.5280194966394147,88.10540536366209,0.23892517174660316,6.421527570930431,0.0,0.0,0.0,100.0
PAPN,BU19w,Ore2,BU19w-Rut2.4 ,Rutile,core,0.206257758410079,1.8012634469879774,0.5514179317235712,95.08579688375421,0.16447550392796967,2.1907884751961895,0.0,0.0,0.0,100.0
PAPN,BU19w,Ore2,BU19w-Rut2.5 ,Rutile,rim,2.3135867080299364,2.206212722072541,0.5027517814124252,88.73107568673274,0.17245577471067802,6.067448698077622,0.006468628964069335,0.0,0.0,100.00000000000003
PAPN,BU19w,Ore2,BU19w-Rut2.6 ,Rutile,core,1.5850939205139887,1.8907757168699857,0.5307112011697751,91.00470441500977,0.19404903076209493,4.794665715674392,0.0,0.0,0.0,100.00000000000001
PAPN,BU19w,Ore2,BU19w-Rut2.7 ,Rutile,core,0.7619407490528698,1.8058973544527064,0.6119501317711973,92.92100639815844,0.18083058232526655,3.7183747842395163,0.0,0.0,0.0,100.0
PAPN,BU19w,Ore2,BU19w-Rut2.8 ,Rutile,rim,2.3541135042606074,2.0385362044041737,0.5355201334186864,88.75447975938408,0.13793857533093556,6.177717251284273,0.0016945719172448955,0.0,0.0,100.0
PAPN,BU19w,Ore2b,BU19w-Rut2b.2 ,Rutile,core,0.28431553150384725,1.2056955033814427,0.7675110665629219,95.70994888348055,0.21035637379788574,1.8221726412733692,0.0,0.0,0.0,100.00000000000001
PAPN,BU19w,Ore2b,BU19w-Rut2b.4 ,Rutile,core,0.40303231530694533,1.8204234812729407,0.8808400372365516,93.31447972279379,0.2020254680167366,3.3791989753730345,0.0,0.0,0.0,100.0
PAPN,BU19w,Ore2b,BU19w-Rut2b.5 ,Rutile,core,0.35185489781896295,1.346284948226251,0.6261828452882798,94.92099464215869,0.1669336675777788,2.5877489989300484,0.0,0.0,0.0,100.00000000000001
PAPN,BU19w,Ore3,BU19w-Rut3.2 ,Rutile,rim,2.2908072920373512,3.2365300946779656,0.739018296838354,85.30990903692566,0.39731882440700156,7.743209882177387,0.2832065729362856,0.0,0.0,99.99999999999999
PAPN,BU19w,Ore3,BU19w-Rut3.4 ,Rutile,rim,2.3749803629289215,2.470400506903494,0.6225010616683575,86.70203218604922,0.4199959635878177,7.344184448862199,0.06590547000000944,0.0,0.0,100.00000000000001
PAPN,BU19w,Ore4,BU19w-Rut4.1 ,Rutile,rim,1.26504845692504,1.7126379824146938,0.3320243478391852,91.70826507628405,0.6021482625785851,4.333404812717473,0.046471061240974845,0.0,0.0,100.0
PAPN,BU19w,Ore4,BU19w-Rut4.2 ,Rutile,core,0.8454754216477662,0.9733136775744746,0.026274473202545678,95.01038893578065,0.4993728320383525,2.6345712487034816,0.01060341105271443,0.0,0.0,99.99999999999999
PAPN,BU19w,Ore4,BU19w-Rut4.3 ,Rutile,patchy,1.9725430099655334,2.5679034734662243,0.6688511140641376,86.5893808516203,2.2345714701345196,5.934498383228635,0.03225169752065177,0.0,0.0,100.0
PAPN,BU19w,Ore5,BU19w-Area7_ore.2 ,Rutile,core,1.321856557235602,2.670303956449213,0.8222509442855976,89.80018594296146,0.2527629468904641,5.087475836079264,0.04516381609841606,0.0,0.0,100.00000000000003
PAPN,BU19w,Ore5,BU19w-Area7_ore.3 ,Rutile,rim,1.415910503251541,3.177038822847089,0.8460280698900029,88.26753130941974,0.18648788680162662,6.103562008555758,0.0034413992342559947,0.0,0.0,100.00000000000001
SAPN,BU04,Ore1,BU04-Ore1.2 ,CGM,patchy,2.982895466928964,47.82597379603567,0.11221834560170704,1.9655278532632774,0.9451720514447343,21.092661156660796,24.569929425484343,0.5056219045805037,0.0,100.0
SAPN,BU04,Ore1,BU04-Ore1.3 ,CGM,rim,12.948768223723775,37.898041626710665,0.6947702349312757,3.155337672395168,0.06314408971818856,26.964778604454953,18.178907336674634,0.0962522113913258,0.0,99.99999999999999
SAPN,BU04,Ore1,BU04-Ore1.4 ,CGM,rim,11.329650554558771,39.262286213469054,0.6821238965895567,3.686624472719539,0.035756522959021875,22.66450196888776,22.266844670528585,0.07221170028769452,0.0,99.99999999999997
SAPN,BU04,Ore1,BU04-Ore1.5 ,CGM,core,8.188020195621743,41.978621835989294,0.6150976455652191,3.6913439333065003,0.10374818617287171,24.06581942416553,21.101499619719398,0.2558491594594585,0.0,100.00000000000001
SAPN,BU04,Ore1,BU04-Ore1.6 ,CGM,core,7.128207031625841,41.84025309243148,0.6273985713731066,4.549584157213136,0.08491087933882836,24.946917434825743,20.74883871059407,0.07389012259780518,0.0,100.00000000000001
SAPN,BU04,Ore1,BU04-Ore1.7 ,CGM,core,7.520486967773313,41.99223164016899,0.6691364094095286,4.731768390296013,0.018590873597806257,25.248458871839908,19.816082217435074,0.0032446294793826956,0.0,100.00000000000003
SAPN,BU04,Ore1,BU04-Ore1.8 ,CGM,patchy,8.087354253790185,42.80411823032212,0.5612663116282588,2.895830918684803,0.01876268657093728,23.098126880840283,22.52471687116019,0.00982384700324108,0.0,100.00000000000003
SAPN,BU04,Ore1,BU04-Ore1.9 ,CGM,rim,8.417551007679815,40.76950222661607,1.0095977685474793,4.847024318812688,0.05239294985568271,23.77000096534137,20.993785575340752,0.14014518780613358,0.0,99.99999999999999
SAPN,BU04,Ore1,BU04-Ore1.10 ,CGM,patchy,9.39864099595198,42.35218350814014,0.31057489471464084,1.6521133821779184,0.0,22.869166464959026,23.351967320227182,0.06535343382908373,0.0,99.99999999999999
SAPN,BU04,Ore2,BU04-Ore2_coltan2 ,CGM,core,11.146739508561957,32.8607277910573,1.1179418825624459,14.38049025424459,0.09098358210410305,26.60333921045345,13.70516285367945,0.0946149173367128,0.0,100.00000000000001
PAPN,BU19TS,Ore1,BU19TS-coltan1.1 ,CGM,rim,19.48008074078867,29.234415224477583,1.2453995758031062,6.023113176747281,0.0,28.412743059158224,15.604248223025127,0.0,0.0,99.99999999999999
PAPN,BU19TS,Ore1,BU19TS-coltan1.2 ,CGM,core,16.39161358980044,33.2589860262246,0.8496854627103451,4.795612273201386,0.0,27.745656297946102,16.908172443594076,0.05027390652305032,0.0,100.0
PAPN,BU19TS,Ore1,BU19TS-coltan1.3 ,CGM,patchy,11.53130822155898,37.12605863002965,0.7770749931415234,4.768339192942041,0.0,26.375411326773985,19.272097828971994,0.14970980658183378,0.0,100.00000000000001
PAPN,BU19TS,Ore1,BU19TS-coltan1.4 ,CGM,core,17.292429504395223,31.829824682536987,0.8994464139147711,5.434928023978468,0.016583603058026614,27.896007274979723,16.585110628919942,0.04566986821685095,0.0,99.99999999999999
PAPN,BU19TS,Ore1,BU19TS-coltan1.5 ,CGM,rim,18.930117915648747,29.254971455506446,1.219571125353729,6.563898983141817,0.20354255045314948,28.852616887729226,14.90973821382947,0.06554286833741271,0.0,100.00000000000001
PAPN,BU19TS,Ore1,BU19TS-coltan1.6 ,CGM,rim,17.88372949525988,30.173290648437874,1.593178624732976,6.686080025601453,0.0,27.62031268292994,16.01255905070243,0.030849472335440338,0.0,100.00000000000001
PAPN,BU19TS,Ore1,BU19TS-coltan1.7 ,CGM,core,18.874488151387883,29.32737205946092,1.3601633624041014,7.08112407599837,0.0,28.57423424645067,14.728069792347368,0.05454831195068174,0.0,100.0
PAPN,BU19TS,Ore2,BU19TS-coltan2.2 ,CGM,core,16.524257835970328,33.243175276850536,0.8113422739374992,4.094600764909847,0.005266413507001819,28.096580979833096,17.181220614071325,0.04355584092037481,0.0,100.00000000000001
PAPN,BU19TS,Ore2,BU19TS-coltan2.3 ,CGM,core,14.880045462874381,35.20672794974723,0.7736526422382063,4.066006338200605,0.013305790911585805,27.820357851006516,17.135403428535128,0.10450053648634143,0.0,100.0
PAPN,BU19TS,Ore2,BU19TS-coltan2.4 ,CGM,patchy,14.911877598580025,30.322531495018456,0.5226383426768141,3.704443961036212,2.655304081532302,25.540308101158775,21.709718984951053,0.6331774350463721,0.0,100.00000000000001
PAPN,BU19TS,Ore2,BU19TS-coltan2.5 ,CGM,patchy,12.679062198709925,37.439895092764075,0.5511782280252676,3.8529396627233994,0.0,26.085442270436342,19.391482547341,0.0,0.0,100.00000000000001
PAPN,BU19TS,Ore2,BU19TS-coltan2.6 ,CGM,rim,17.68084306010037,31.181890883887604,0.856706313892329,5.277543445324218,0.012367392219114322,26.398471599187367,18.479152636318886,0.11302466907012562,0.0,100.00000000000003
PAPN,BU19TS,Ore3,BU19TS-coltan3.1 ,CGM,rim,13.806173774446599,35.35564857542847,0.6080936679463305,4.9303079924016115,0.006510338577433354,27.433914906747496,17.798480910857652,0.06086983359441967,0.0,100.00000000000001
PAPN,BU19TS,Ore3,BU19TS-coltan3.2 ,CGM,core,19.497295281887357,27.808644554885696,1.1551865368945395,8.074659650986035,0.0,28.911383561866167,14.452756262429745,0.10007415105047059,0.0,100.0
PAPN,BU19TS,Ore3,BU19TS-coltan3.3 ,CGM,core,20.418422138013355,28.127211019339747,1.1502832966180805,5.833685879952395,0.01457589592704245,27.611817568471018,16.502126572949045,0.34187762872931693,0.0,100.0
Albitized,BU24,Ore1,BU24-coltan1.1 ,CGM,rim,4.645034809864579,47.24717007548164,0.06950280868336609,1.1500571525572574,0.004076604534565265,30.133326608774546,16.75078620197785,4.57381262183889e-05,0.0,100.00000000000003
Albitized,BU24,Ore1,BU24-coltan1.2 ,CGM,core,5.078369987894684,47.014001366987486,0.0776549936853392,1.0833352860758056,0.017080354667651773,29.046687521694015,17.6828244964003,4.599259473044072e-05,0.0,100.00000000000001
Albitized,BU24,Ore2,BU24-coltan2.1 ,CGM,rim,6.55595155138461,44.63497284864202,0.13826856868508897,1.9464546193769785,0.07055681169546942,29.78883988764914,16.864908917082932,4.6795483765094466e-05,0.0,100.00000000000001
Albitized,BU24,Ore2,BU24-coltan2.2 ,CGM,core,6.263507091415374,45.37956893174916,0.12919692019456874,1.9584230746761189,0.023738250046056935,35.66862696503735,10.57689244772499,4.631915637695147e-05,0.0,100.0
Albitized,BU24,Ore2,BU24-coltan2.3 ,CGM,core,7.198914926747634,44.46854945288335,0.17585321948359636,1.8648141363841262,0.0,33.32144035624699,12.970381245039428,4.6663214866594186e-05,0.0,100.0
Albitized,BU24,Ore3,BU24-coltan3.1 ,CGM,core,6.016791017158226,44.481218418349464,0.08817580694416911,1.2737334210163673,0.5413389332759284,37.4108739851947,10.187820594123979,4.782393718515881e-05,0.0,100.00000000000001
Albitized,BU24,Ore3,BU24-coltan3.2 ,CGM,rim,23.46160853350759,28.48107730640532,0.046086936139791056,1.2626116929930924,0.0,36.03201253440005,10.716548185643559,5.4810910595160045e-05,0.0,100.00000000000001
Albitized,BU24,Ore3,BU24-coltan3.3 ,CGM,rim,14.246104862647757,36.60285219016584,0.21439837544087512,2.6353480932728104,0.0,38.630048831011436,7.671197575942595,5.007151868219059e-05,0.0,100.0
Albitized,BU24,Ore3,BU24-coltan3.4 ,CGM,core,6.731293757783835,45.18090812489095,0.0901682814989314,1.135111384191995,0.0,34.94271358201906,11.919758187955273,4.6681659979698295e-05,0.0,100.00000000000001
Albitized,BU24,Ore3,BU24-coltan3.5 ,CGM,core,6.828862135936372,45.192666241520975,0.08599629421018258,1.1528762449502639,0.0,31.699442863226206,15.040109578321761,4.664183425129598e-05,0.0,100.0
Albitized,BU24,Ore3,BU24-coltan3.6 ,CGM,rim,15.452866323576936,36.87103886011494,0.0859004692952115,1.4565437129156242,0.0,37.02049994113097,9.113100120273533,5.057269278175295e-05,0.0,100.0
Albitized,BU24,Ore4,BU24-Ore4.1,CGM,rim,9.576516269798747,43.121312782887905,0.056537023724952305,0.8564945162133719,0.0,35.69157062524547,10.697489711964577,0.0,7.907016498405573e-05,100.0
Albitized,BU24,Ore4,BU24-Ore4.2,CGM,core,5.2480591407750365,45.93991213394258,0.2339206648942393,1.9475034131108955,0.0,32.62246617874007,14.0080630396139,0.0,7.542892328122918e-05,100.0
Albitized,BU24,Ore4,BU24-Ore4.3,CGM,core,3.672510675067389,48.111772416566886,0.10639393067459024,1.248711523777391,0.0,37.35244846768337,9.433693823427628,0.07439441623677295,7.474656595860594e-05,99.99999999999997
Albitized,BU24,Ore4,BU24-Ore4.4,CGM,rim,7.882567257154352,44.64318083396931,0.037476726082336105,0.6581759618251204,0.0,33.52995376666264,13.062611372864863,0.1859558255015461,7.825593983844119e-05,100.00000000000003
Albitized,BU24,Ore4,BU24-Ore4.5,CGM,core,4.775464359568503,46.60328425975213,0.226582709639285,1.873179981045152,0.0,35.5977705013685,10.840403326756318,0.08323911865166875,7.574321845606515e-05,100.00000000000001
Albitized,BU24,Ore4,BU24-Ore4.6,CGM,rim,7.620343173545971,44.89146757279247,0.05751212508528778,0.7290361230291587,0.0,37.04678702648823,9.641590996556229,0.013185434125798442,7.754837683113065e-05,99.99999999999999
Albitized,BU24,Ore4,BU24-Ore4.7,CGM,core,5.1481561952179895,45.75294848871471,0.2229094529518776,2.034034940253314,0.0,37.73381612575444,9.0591273640826,0.048931309781825805,7.612324324409302e-05,99.99999999999999

File: Data/Mineral_chemistry/4-EPMA_apfu.csv
Facies,Sample,Area,Comment,Mineral,Texture,Ta,Nb,Sn,Ti,Al,Fe,Mn,Ca,Mg,Sum
SAPN,BU04,Ore2,BU04-Rut2.2,Rutile,rim,0.8844643896913258,0.9866261877361888,0.13735758094512987,8.845526052284406,0.08482949796094365,1.2151293668835066,0.014132676147216696,0.0,0.0,12.168065751648717
SAPN,BU04,Ore2,BU04-Rut2.3,Rutile,core,0.5274948801376013,1.0715254776364216,0.14168698987918488,9.296262743649752,0.08091024515853934,1.0018021395431518,0.0033821312261084276,0.0,0.0,12.123064607230761
SAPN,BU04,Ore2,BU04-Ore2_coltan1 ,,rim,1.1459529909748365,2.1951664419979084,0.13609118398821637,6.316732142429918,0.6230061617566295,1.356798173631821,0.44221986365381066,0.008027484811288338,0.0,12.223994443244429
PAPN,BU19TS(1),Ore1,BU19TS(1)-rutile1.3,Rutile,core,0.6679691384088522,0.13025422687068383,0.08893899744936287,10.367099588810843,0.34315772022644964,0.5581511259244258,0.019476708016645406,0.0,0.0,12.175047505707262
PAPN,BU19TS(1),Ore1,BU19TS(1)-rutile1.4,Rutile,core,0.5867098316170388,0.1643154095912995,0.08789635817589682,10.50752066362853,0.22711786944968848,0.5585050041013496,0.020169708601891607,0.0,0.012251336492526875,12.164486181658221
PAPN,BU19TS(1),Ore2,BU19TS(1)-Rut2.1,Rutile,core,0.29787706132430974,0.15570023311476056,0.1862259576528273,11.000303878093812,0.05041148747685149,0.4172802521167354,9.960907702856261e-05,0.0,0.0,12.107898478856328
PAPN,BU19TS(1),Ore2,BU19TS(1)-Rut2.2,Rutile,rim,0.21889786877082465,0.1508140451446714,0.17470674685302812,11.145458179535606,0.050603186992853974,0.3594855819447116,0.0,0.0,0.0,12.099965609241696
PAPN,BU19TS(2),Ore1,BU19TS(2)-ore1.1,Rutile,patchy,0.7192360108259809,0.49971453541680105,0.05349966924461584,9.895237726379323,0.05503323386437523,0.970157967570045,0.0024410247785651294,0.0,0.0,12.195320168079707
PAPN,BU19TS(2),Ore1,BU19TS(2)-ore1.2,Rutile,core,0.37009048764127817,0.6420718970344444,0.08218948169335244,10.239464714824619,0.0609499234800218,0.7339445043769409,0.0009162556777819744,0.0,0.0,12.12962726472844
PAPN,BU19TS(2),Ore1,BU19TS(2)-ore1.3,Rutile,rim,0.616526499276216,0.5733978429937839,0.06109946795168153,8.789665900706469,1.6384379694438236,0.855352371280698,0.01064908156226895,0.0,0.0,12.54512913321494
PAPN,BU19TS(2),Ore1,BU19TS(2)-ore1.4,Rutile,core,0.3188781585199016,0.6665890051210591,0.10645176989080021,10.26539118139921,0.06667302447377298,0.6829411338805579,0.009695517726357086,0.0,0.0,12.116619791011658
PAPN,BU19TS(2),Ore1,BU19TS(2)-ore1.5,Rutile,rim,0.5056559534105695,0.6503384008999564,0.08693740128634488,10.044555086993272,0.053688028697390366,0.7648875467069519,0.0016095479114097545,0.0,0.0,12.107671965905894
PAPN,BU19TS(2),Ore1,BU19TS(2)-ore1.6,Rutile,patchy,0.48389610097105584,0.6061238072223287,0.04163625232332046,10.171124319443457,0.03941019664250785,0.7882544822040055,0.002059308815218436,0.0,0.0,12.132504467621894
PAPN,BU19TS(2),Ore2,BU19TS(2)-ore2.1,Rutile,rim,1.1864067645371719,0.5993559296737232,0.062099442310038284,9.07674469857636,0.05889782711529479,1.16569973517368,0.00385850685334963,0.0,0.0,12.153062904239619
PAPN,BU19TS(2),Ore2,BU19TS(2)-ore2.2,Rutile,core,0.12073925112278248,0.8561086364165157,0.08476800016629862,10.356716664759961,0.05769901542456599,0.5850861253222761,0.0032763028401049344,0.0,0.0,12.064393996052504
PAPN,BU19TS(2),Ore2,BU19TS(2)-ore2.3,Rutile,core,0.26300643255210027,1.174962624234875,0.09325267041935517,9.649275367328318,0.05912717067926471,0.826460143719148,0.0048703827991666525,0.0,0.0,12.070954791732229
PAPN,BU19TS(2),Ore2,BU19TS(2)-ore2.4,Rutile,patchy,0.7082799580554584,0.5477195858703419,0.058064505497571986,9.848266244059038,0.05689947910134992,0.958016105417911,0.003974317002341179,0.0,0.0,12.181220195004013
PAPN,BU19TS(2),Ore2,BU19TS(2)-ore2.5,Rutile,rim,0.7174077856044587,0.5373650881529777,0.06419822930340428,9.815662969902395,0.08293378058401502,0.9753468441512416,0.003597902167545531,0.0,0.0,12.196512599866038
PAPN,BU19TS(2),Ore3a,BU19TS(2)-ore3a.1,Rutile,core,0.2959499997536258,0.9767981509651595,0.09243160180795884,9.903291599562364,0.05589328951458359,0.7295785639727616,0.013264722217755154,0.0,0.0,12.06720792779421
PAPN,BU19TS(2),Ore3a,BU19TS(2)-ore3a.2,Rutile,core,0.2284755090827557,0.8084313309787948,0.09662123109041096,10.147529721375472,0.08686627340311581,0.7839779202908228,0.005153664518861934,0.0,0.0,12.157055650740233
PAPN,BU19TS(2),Ore3a,BU19TS(2)-ore3a.3,Rutile,rim,0.3317725085355157,0.9940759803596189,0.10676646436021602,9.82802198245082,0.04871647754048825,0.7385216288660779,0.0042055389632829464,0.0,0.0,12.052080581076021
PAPN,BU19TS(2),Ore3b,BU19TS(2)-ore3b.1,Rutile,core,0.17581356827253727,0.9911072772317744,0.08262159697368646,10.09603903721715,0.049041252773499945,0.6470814873807827,0.004733251316514376,0.0,0.0,12.046437471165946
PAPN,BU19TS(2),Ore3b,BU19TS(2)-ore3b.2,Rutile,rim,0.16285040139969154,1.0064564921235513,0.08452888140906592,10.085163436384798,0.056381189224512795,0.6509053158205313,0.0018710309468609762,0.0,0.0,12.048156747309013
PAPN,BU19TS(2),Ore3c,BU19TS(2)-ore3c.1,Rutile,core,0.2624364299519343,0.9842141118294153,0.10126199515541186,9.938846798431587,0.0598621302130793,0.7133183583416024,4.450471140481636e-05,0.0,0.0,12.059984328634435
PAPN,BU19TS(2),Ore3c,BU19TS(2)-ore3c.2,Rutile,core,0.34519238430443966,1.152648991061821,0.12888725895598885,9.515658443747798,0.0604408231017647,0.8717216660963764,0.003922255427752911,0.0,0.0,12.078471822695942
PAPN,BU19TS(2),Ore3d,BU19TS(2)-ore3d.1,Rutile,rim,0.18644671711442698,0.6561515886259455,0.08449500587971923,10.478458975672863,0.09724699666181752,0.6204401050959462,0.0012856724552313377,0.0,0.0,12.124525061505953
PAPN,BU19TS(2),Ore3d,BU19TS(2)-ore3d.2,Rutile,core,0.24754128807705997,0.82616850640765,0.09022238063659675,10.21473746551076,0.06133633304662865,0.6124699785500395,0.0013313433735300702,0.0,0.0,12.053807295602267
PAPN,BU19TS(2),Ore3d,BU19TS(2)-ore3d.3,Rutile,core,0.43568539234593073,1.0506882640275255,0.10224031024566911,9.582434985271181,0.06434123980547198,0.8182034083244514,0.0,0.0,0.0,12.05359360002023
PAPN,BU19TS(2),Ore4,BU19TS(2)-Ore4.1,Rutile,core,0.22269970986889562,0.8646390923982565,0.1198661380579389,10.131440853319525,0.07358869543792758,0.6646317118213798,0.004024256598920044,0.0,0.0,12.080890457502843
PAPN,BU19TS(2),Ore4,BU19TS(2)-Ore4.2,Rutile,core,0.4476937806417183,0.9389694993359493,0.09961646157131492,9.400821637981585,0.3580604630663201,0.9932114277453779,0.0021634786051717204,0.0,0.0,12.240536748947434
PAPN,BU19TS(2),Ore4,BU19TS(2)-Ore4.3,Rutile,patchy,0.3035627452337374,0.9115327325240301,0.0945830601710624,9.956671120114407,0.0631291526940628,0.7628727541906367,0.0021864618029091907,0.0,0.0,12.094538026730847
PAPN,BU19TS(2),Ore4,BU19TS(2)-Ore4.4,Rutile,core,0.26249308411266,0.8169328627711322,0.08047777901969529,10.116536984714243,0.10787974181085419,0.7126936353707517,0.004890740509954886,0.0,0.028001616725653825,12.129906445034946
PAPN,BU19w,Ore2,BU19w-Rut2.1,Rutile,core,0.0753945149966299,0.45018153212629053,0.08307354114519423,11.048766743635342,0.03980989587751767,0.3621920320564278,0.00047243675892623405,0.0,0.0,12.059890696596328
PAPN,BU19w,Ore2,BU19w-Rut2.2,Rutile,core,0.5879524104162356,0.4984113292854154,0.06094414749684652,10.169148779404484,0.05515361080531524,0.7411743807352389,0.0,0.0,0.0,12.112784658143536
PAPN,BU19w,Ore2,BU19w-Rut2.4 ,Rutile,core,0.048532129254259156,0.4238344831440826,0.06487389017948543,11.186769943052692,0.03870082986125173,0.2577445577479115,0.0,0.0,0.0,12.020455833239682
PAPN,BU19w,Ore2,BU19w-Rut2.5 ,Rutile,rim,0.5347840960471595,0.509964667486342,0.05810537725376317,10.25506585461578,0.039863042637072924,0.7012434537361568,0.0007476097353965115,0.0,0.0,12.09977410151167
PAPN,BU19w,Ore2,BU19w-Rut2.6 ,Rutile,core,0.3696527231990627,0.440939419206789,0.06188240274148527,10.611401752151648,0.045253313842808375,0.5590713634348902,0.0,0.0,0.0,12.088200974576685
PAPN,BU19w,Ore2,BU19w-Rut2.7 ,Rutile,core,0.17913443623872927,0.42457160205307676,0.07193560785226036,10.922996385585407,0.04251378399150306,0.4371002414079008,0.0,0.0,0.0,12.078252057128877
PAPN,BU19w,Ore2,BU19w-Rut2.8 ,Rutile,rim,0.5455217277665538,0.47239259718299814,0.062048382099590696,10.283594452377107,0.031964682163370596,0.715785152770774,0.0001963426568954808,0.0,0.0,12.111503337017291
PAPN,BU19w,Ore2b,BU19w-Rut2b.2 ,Rutile,core,0.06727430480737315,0.28528981997687597,0.0908036454460937,11.323370623173721,0.04977420239478261,0.21557984720757695,0.0,0.0,0.0,12.032092443006423
PAPN,BU19w,Ore2b,BU19w-Rut2b.4 ,Rutile,core,0.0950673128945771,0.4294017182294851,0.10388632902334807,11.005515568454259,0.04765379263941494,0.39854293827550863,0.0,0.0,0.0,12.08006765951659
PAPN,BU19w,Ore2b,BU19w-Rut2b.5 ,Rutile,core,0.0833312022125916,0.31884604691259155,0.07415069340546973,11.240259333857356,0.039535567915188814,0.3064334707886075,0.0,0.0,0.0,12.062556315091806
PAPN,BU19w,Ore3,BU19w-Rut3.2 ,Rutile,rim,0.5262369767151577,0.743485415814359,0.08488246820611645,9.79856070204636,0.09127081866498267,0.8893727928646568,0.03252865730912423,0.0,0.0,12.166337831620757
PAPN,BU19w,Ore3,BU19w-Rut3.4 ,Rutile,rim,0.5492711528828651,0.5713393490276646,0.07198414798506259,10.025961881509627,0.09713413665514783,0.8492593711882573,0.007621110063316271,0.0,0.0,12.172571149311942
PAPN,BU19w,Ore4,BU19w-Rut4.1 ,Rutile,rim,0.2959821976220022,0.4007042979192771,0.03884171218876766,10.728448261720647,0.14088406264333372,0.506941324117942,0.00543639524503424,0.0,0.0,12.117238251457005
PAPN,BU19w,Ore4,BU19w-Rut4.2 ,Rutile,core,0.1996099914693872,0.2297915822307832,0.003101596591419165,11.215596834271642,0.11789793551768898,0.3110006104342348,0.0012516903126845173,0.0,0.0,12.07825024082784
PAPN,BU19w,Ore4,BU19w-Rut4.3 ,Rutile,patchy,0.45110506945457046,0.5872593240797598,0.0764804941490076,9.901155124567081,0.5110289170596323,0.6785865483843535,0.0036878547581924792,0.0,0.0,12.209303332452599
PAPN,BU19w,Ore5,BU19w-Area7_ore.2 ,Rutile,core,0.3063744806324837,0.6189120773428799,0.09528897240253607,10.40675903084073,0.0585843570944282,0.5895771210867035,0.005233941846712407,0.0,0.0,12.080729981246474
PAPN,BU19w,Ore5,BU19w-Area7_ore.3 ,Rutile,rim,0.32697127583294355,0.7336624983652372,0.09768515621826464,10.19165662680942,0.0430649974944672,0.7047371470442504,0.00039735516322930166,0.0,0.0,12.098175056927813
SAPN,BU04,Ore1,BU04-Ore1.2 ,CGM,patchy,0.466072004456189,7.472721628806024,0.008766956444033929,0.15355508038101517,0.14768141809084256,1.6478450172981216,1.9195034461721039,0.03950125258787744,0.0,11.855646804236208
SAPN,BU04,Ore1,BU04-Ore1.3 ,CGM,rim,2.0221678916274892,5.918416455450114,0.05425002737181139,0.246379517268292,0.00986101137714597,2.1055017958724367,1.4194710294429553,0.0075157006446790455,0.0,11.783563429054924
SAPN,BU04,Ore1,BU04-Ore1.4 ,CGM,rim,1.772519659118559,6.142570226696965,0.05335901627491244,0.2883855209044205,0.005594094855916645,1.7729264954169355,1.7418198264363112,0.005648746965404558,0.0,11.782823586669425
SAPN,BU04,Ore1,BU04-Ore1.5 ,CGM,core,1.287844280885449,6.602564082565353,0.048372498241445905,0.2902946047832139,0.0163179260703846,1.892583748560242,1.659463762552346,0.02012048510550806,0.0,11.81756138876394
SAPN,BU04,Ore1,BU04-Ore1.6 ,CGM,core,1.1358913912981972,6.667312423246313,0.049988491704410595,0.3624918198389054,0.013530686810949199,1.9876659465642799,1.6531806081271307,0.005887255644262048,0.0,11.875948623234448
SAPN,BU04,Ore1,BU04-Ore1.7 ,CGM,core,1.1894448262271045,6.641517082625528,0.05291551222832568,0.3741896937565569,0.0029403439578727106,1.996655861781891,1.5670618518868191,0.0002565862931359062,0.0,11.824981758757234
SAPN,BU04,Ore1,BU04-Ore1.8 ,CGM,patchy,1.264223136250647,6.691181676408019,0.04386884971843346,0.2263395624320251,0.0029330015375648483,1.8053609060791407,1.7605428989753007,0.0007678366916265276,0.0,11.795217868092756
SAPN,BU04,Ore1,BU04-Ore1.9 ,CGM,rim,1.3347525828051954,6.464730459846341,0.08004485080836755,0.38429100236828145,0.008307835031454271,1.8845784333724231,1.6644692437253357,0.011111257372915895,0.0,11.832285665330314
SAPN,BU04,Ore1,BU04-Ore1.10 ,CGM,patchy,1.4601437951732716,6.579704234695779,0.024124977517999233,0.12833361253764292,0.0,1.7764414838792502,1.8139447076659538,0.005076553670892609,0.0,11.78776936514079
SAPN,BU04,Ore2,BU04-Ore2_coltan2 ,CGM,core,1.834160652496555,5.407128594012782,0.09197689652651153,1.1831320435758705,0.014971060029738196,2.188747569069527,1.127570552042049,0.0077842923657144404,0.0,11.85547166011875
PAPN,BU19TS,Ore1,BU19TS-coltan1.1 ,CGM,rim,3.0948754446839146,4.644584127851322,0.09893071330814078,0.4784575926381042,0.0,2.257020953352117,1.2395535034173037,0.0,0.0,11.8134223352509
PAPN,BU19TS,Ore1,BU19TS-coltan1.2 ,CGM,core,2.586042432325213,5.247143525482244,0.0670258192904847,0.37829273974574407,0.0,2.188663248621439,1.333768977430443,0.003965761357022761,0.0,11.80490250425259
PAPN,BU19TS,Ore1,BU19TS-coltan1.3 ,CGM,patchy,1.843934414826716,5.936708643933104,0.062129781600841254,0.38124489305534187,0.0,2.1088036030344592,1.5408695938900296,0.011969806863595096,0.0,11.885660737204088
PAPN,BU19TS,Ore1,BU19TS-coltan1.4 ,CGM,core,2.7406922294128986,5.04473666634473,0.07127702318413252,0.43069324061579095,0.002628349707902487,2.210631257763699,1.3142943220639103,0.003619128616612858,0.0,11.818572217709677
PAPN,BU19TS,Ore1,BU19TS-coltan1.5 ,CGM,rim,3.019449387291837,4.6663156579467,0.09726387610517778,0.5234875147425581,0.03246606450060867,2.3010690364322146,1.18908926280944,0.005227209215615921,0.0,11.834368009044148
PAPN,BU19TS,Ore1,BU19TS-coltan1.6 ,CGM,rim,2.856565892819638,4.819575970622164,0.12723911200367277,0.533983366357058,0.0,2.2058945585143115,1.2788420349659362,0.002463791193784808,0.0,11.824564726476567
PAPN,BU19TS,Ore1,BU19TS-coltan1.7 ,CGM,core,3.0074000193592187,4.672928801668845,0.10836201992913398,0.5641417269817883,0.0,2.2764631267532325,1.1733615508766106,0.004345775978153613,0.0,11.807003021546981
PAPN,BU19TS,Ore2,BU19TS-coltan2.2 ,CGM,core,2.609211715615327,5.2491605527842955,0.0640562434799176,0.32327262115560224,0.0008315767012441467,2.218251766252788,1.3564736933970147,0.0034387750282355105,0.0,11.824696944414427
PAPN,BU19TS,Ore2,BU19TS-coltan2.3 ,CGM,core,2.340140590043459,5.53685762072302,0.060835027527740865,0.3197243750073593,0.002092562248718995,2.1876125580095676,1.3474170220088468,0.008217244622106353,0.0,11.802897000190818
PAPN,BU19TS,Ore2,BU19TS-coltan2.4 ,CGM,patchy,2.4641339852014896,5.010688954510501,0.043182050471027016,0.30607300121391096,0.4387794216451338,2.11022189420919,1.7937263770554945,0.052315143617764355,0.0,12.219120827924511
PAPN,BU19TS,Ore2,BU19TS-coltan2.5 ,CGM,patchy,1.9961791236633983,5.894500382207109,0.04338847995846934,0.30330152178943126,0.0,2.053433230143392,1.5264880016845335,0.0,0.0,11.817290739446335
PAPN,BU19TS,Ore2,BU19TS-coltan2.6 ,CGM,rim,2.8138347239556887,4.962471926787309,0.06817067393416003,0.4199498562698549,0.0019682204944997533,2.100605038816792,1.470441233503495,0.008993709672442356,0.0,11.846435383434242
PAPN,BU19TS,Ore3,BU19TS-coltan3.1 ,CGM,rim,2.1929158379409865,5.615745751747249,0.048293548132041626,0.39155491807859333,0.0010340753933748056,2.178745084575156,1.4135187387308745,0.004834156962050322,0.0,11.846642111560325
PAPN,BU19TS,Ore3,BU19TS-coltan3.2 ,CGM,core,3.1357308344560373,4.472436968023493,0.09289375759349033,0.649319787161882,0.0,2.324894699265008,1.162211291354857,0.008047413670564128,0.0,11.845534751525332
PAPN,BU19TS,Ore3,BU19TS-coltan3.3 ,CGM,core,3.253978770667359,4.482488750422007,0.09165736221311858,0.46484223608950176,0.0023228854604662266,2.2001765753503677,1.3149294587085683,0.027241638421712382,0.0,11.8376376773331
Albitized,BU24,Ore1,BU24-coltan1.1 ,CGM,rim,0.7220342434403761,7.344202163501919,0.00540183334881601,0.0893836838742745,0.0006336762137216901,2.341994685820513,1.301889193240424,3.554816563520828e-06,0.0,11.805543034256608
Albitized,BU24,Ore1,BU24-coltan1.2 ,CGM,core,0.7874341276410507,7.289825129239223,0.006020454629669106,0.08398907306550121,0.0026484195144469737,2.2519384274903342,1.3709181799222556,3.5657247104722015e-06,0.0,11.79277737722719
Albitized,BU24,Ore2,BU24-coltan2.1 ,CGM,rim,1.0250697147368684,6.978995882845131,0.010809637712252844,0.1521710209261403,0.011032059994729929,2.32884863216581,1.318474308206741,3.65840357559752e-06,0.0,11.825404914991246
Albitized,BU24,Ore2,BU24-coltan2.2 ,CGM,core,0.9738941788102822,7.055934857984436,0.010044223360915394,0.15225470365387675,0.00369099023878867,2.7730046170950895,0.8222848505160807,3.6010142644160897e-06,0.0,11.791112022673735
Albitized,BU24,Ore2,BU24-coltan2.3 ,CGM,core,1.1193266462958567,6.91421316006924,0.013671309940999077,0.14497574804561392,0.0,2.590499850548718,1.0083528898394503,3.627725867959744e-06,0.0,11.791043232465746
Albitized,BU24,Ore3,BU24-coltan3.1 ,CGM,core,0.9486571104204672,7.013277345415133,0.00695126405305633,0.10041368091242672,0.08535198027239965,2.9492541382849335,0.8031480916274627,3.770159037402513e-06,0.0,11.907057381144917
Albitized,BU24,Ore3,BU24-coltan3.2 ,CGM,rim,3.643584970783106,4.423107864796335,0.003578647807301016,0.0980417216908713,0.0,2.797883596725857,0.8321393192652982,4.2560638967750395e-06,0.0,11.798340377132664
Albitized,BU24,Ore3,BU24-coltan3.3 ,CGM,rim,2.23289114992662,5.7370197331471315,0.016802074661676998,0.2065282226678478,0.0,3.027378184690937,0.6011800889368576,3.9240287786309684e-06,0.0,11.82180337805985
Albitized,BU24,Ore3,BU24-coltan3.4 ,CGM,core,1.046064120517133,7.021254549643915,0.00700621659659783,0.08819993113661972,0.0,2.7151035348434327,0.926183867049466,3.6272380427964015e-06,0.0,11.803815847025207
Albitized,BU24,Ore3,BU24-coltan3.5 ,CGM,core,1.0596796162888453,7.0128443463324,0.006672306325482246,0.08944970864534109,0.0,2.4595059016569016,1.166936542987686,3.618860656325436e-06,0.0,11.795092041097314
Albitized,BU24,Ore3,BU24-coltan3.6 ,CGM,rim,2.3862508078918947,5.693671609229118,0.00663242857220756,0.11246064448159411,0.0,2.858375787484233,0.7036281188566178,3.904749011631665e-06,0.0,11.761023301264675
Albitized,BU24,Ore4,BU24-Ore4.1,CGM,rim,1.4747076332666578,6.640340529462733,0.004353126862651769,0.06594668485523476,0.0,2.7481095505637163,0.8236643310875528,0.0,6.088089477453133e-06,11.757127944188024
Albitized,BU24,Ore4,BU24-Ore4.2,CGM,core,0.8207217373466498,7.184348249275572,0.01829093092736482,0.15228090440886857,0.0,2.5508446456639855,1.0953308191031044,0.0,5.898004891043894e-06,11.821823184730436
Albitized,BU24,Ore4,BU24-Ore4.3,CGM,core,0.5714260872441344,7.485974662789676,0.008277207732117646,0.09714693887386482,0.0,2.9059362062282923,0.7339200926463598,0.005787717714695356,5.81511416843983e-06,11.808474728343306
Albitized,BU24,Ore4,BU24-Ore4.4,CGM,rim,1.2173902118511977,6.89472980060524,0.0028939682984281245,0.050824620168918616,0.0,2.5891969067761678,1.008700256385927,0.01435958580605985,6.042956061812705e-06,11.778101392848003
Albitized,BU24,Ore4,BU24-Ore4.5,CGM,core,0.7451602496889507,7.271945159791719,0.017677906877443906,0.14614487275893637,0.0,2.777326094165063,0.8457646253300232,0.006494288070026576,5.909460455282935e-06,11.810519106142618
Albitized,BU24,Ore4,BU24-Ore4.6,CGM,rim,1.176759035363278,6.932291482670779,0.004440607942172433,0.056290105664727606,0.0,2.860444757654726,0.7444434628522921,0.0010180695533886655,5.987640650527639e-06,11.775693509342013
Albitized,BU24,Ore4,BU24-Ore4.7,CGM,core,0.8079199505375041,7.180186163404112,0.01749101885938382,0.15960446284122778,0.0,2.9608564408193847,0.7108418484564504,0.0038394893122501756,5.9731566588489895e-06,11.840745347386973
