Repository: thembubbles/Buranga-pegmatite-NTO-paragenesis

# Data and script repository for the article Araujo et al. 'Paragenesis and precipitation stages of Nb-Ta-oxide minerals in phosphorus-rich rare-element pegmatites (Buranga dike, Rwanda)'

The manuscript to which these data and scripts are related to is accepted for publication in the American Mineralogist. <br>
DOI: <https://doi.org/10.2138/am-2022-8201>

The article is currently in press (available in the [journal pre-print server](http://www.minsocam.org/MSA/Ammin/AM_Preprints.html)) and waiting for the issue assignment.

## Folders are divided into: 
- **Data**: contains all the datasets divided by the analytical techniques
    - **Mineral_chemistry**: hosts the files with the chemical composition of minerals as measured by EPMA
    - **Raman_spectra**: hosts the peak and spectra data from minerals as measured by Raman spectroscopy
- **Scripts**: contains the scripts used for processing and plotting the data

File: Data/Raman/NTO-peaks/CGM_bu04-ore1_150 (500nm)_532nm_edge_10%_x50_vis_lwd_h30um_20sx2_peaks.txt
Description: BU04-ore1-core
X Variable: Shift
Y Variable: Counts
File Source: c:\users\u0125722\box sync\buranga\_article2-buranga_mineral_evolution\raman_spectra\raw_files\bu04-ore1_150 (500nm)_532nm_edge_10%_x50_vis_lwd_h30um_20sx2_01.txt

Fitted Parameters
r^2 Coef Det  DF Adj r^2    Fit Std Err  F-value
0.99885267   0.99857283   6.94592317   3683.24886
 Peak  Type                  a0          a1          a2          a3    
    1  Gauss+Lor Amp   66.7265218  129.475997  13.4908220  0.38707713  
    2  Gauss+Lor Amp   302.907425  139.932857  11.5541726  0.38707713  
    3  Gauss+Lor Amp   79.0846237  209.561274  9.51277373  0.38707713  
    4  Gauss+Lor Amp   18.3333687  258.734390  22.5823511  0.38707713  
    5  Gauss+Lor Amp   23.1836417  279.804441  23.0061946  0.38707713  
    6  Gauss+Lor Amp   15.9205167  299.843371  18.6741303  0.38707713  
    7  Gauss+Lor Amp   139.893758  398.461576  30.4509427  0.38707713  
    8  Gauss+Lor Amp   64.9347783  532.490500  29.8378019  0.38707713  
    9  Gauss+Lor Amp   10.1927933  631.391279  25.6508531  0.38707713  
   10  Gauss+Lor Amp   47.3605622  785.577703  78.8107440  0.38707713  
   11  Gauss+Lor Amp   136.489515  838.628972  45.8798736  0.38707713  
   12  Gauss+Lor Amp   253.593034  863.868989  21.4664747  0.38707713  
   13  Gauss+Lor Amp   1241.67050  878.832659  18.6898805  0.38707713  

Measured Values
 Peak  Type             Amplitude    Center       FWHM       Asym50     FW Base      Asym10    
    1  Gauss+Lor Amp   66.7265218  129.475998  13.4908220  0.99999999  33.5185440  1.00000000  
    2  Gauss+Lor Amp   302.907425  139.932857  11.5541726  1.00000000  28.7068530  1.00000000  
    3  Gauss+Lor Amp   79.0846237  209.561274  9.51277373  1.00000000  23.6349071  1.00000000  
    4  Gauss+Lor Amp   18.3333687  258.734390  22.5823511  1.00000000  56.1068503  1.00000000  
    5  Gauss+Lor Amp   23.1836417  279.804441  23.0061946  1.00000000  57.1599081  1.00000000  
    6  Gauss+Lor Amp   15.9205167  299.843371  18.6741303  1.00000000  46.3967028  1.00000000  
    7  Gauss+Lor Amp   139.893758  398.461576  30.4509427  1.00000000  75.6567141  1.00000000  
    8  Gauss+Lor Amp   64.9347783  532.490500  29.8378019  0.99999999  74.1333387  1.00000000  
    9  Gauss+Lor Amp   10.1927933  631.391279  25.6508531  1.00000000  63.7306792  1.00000000  
   10  Gauss+Lor Amp   47.3605622  785.577703  78.8107440  1.00000000  195.808780  1.00000000  
   11  Gauss+Lor Amp   136.489515  838.628972  45.8798736  1.00000000  113.990576  1.00000000  
   12  Gauss+Lor Amp   253.593034  863.868989  21.4664747  1.00000001  53.3344061  1.00000000  
   13  Gauss+Lor Amp   1241.67050  878.832659  18.6898805  1.00000000  46.4358349  1.00000000  

 Peak  Type            Anlytc Area   % Area     Int Area     % Area     Centroid    Moment2    
    1  Gauss+Lor Amp   1194.15709  4.73626761  1132.22095  4.76197913  134.328981  1208.60568  
    2  Gauss+Lor Amp   4642.72901  18.4139986  4492.56139  18.8951490  143.616090  1021.37907  
    3  Gauss+Lor Amp   997.984470  3.95820746  988.054045  4.15563124  211.448361  830.221714  
    4  Gauss+Lor Amp   549.206911  2.17826525  539.776707  2.27023304  262.243239  1958.17443  
    5  Gauss+Lor Amp   707.540019  2.80624626  696.324189  2.92865209  283.018945  1993.48577  
    6  Gauss+Lor Amp   394.386561  1.56421655  389.698302  1.63902212  302.193047  1620.60923  
    7  Gauss+Lor Amp   5650.97834  22.4129186  5566.20205  23.4107468  400.618902  2626.81865  
    8  Gauss+Lor Amp   2570.21085  10.1939740  2536.81254  10.6695150  532.755383  2574.19608  
    9  Gauss+Lor Amp   346.832347  1.37560696  342.842658  1.44195317  630.494397  2217.35613  
   10  Gauss+Lor Amp   4951.38664  19.6381969  4721.13382  19.8564960  776.422849  6684.58322  
   11  Gauss+Lor Amp   8307.03554  32.9473765  8029.50430  33.7710867  831.693311  3943.86206  
   12  Gauss+Lor Amp   7221.42015  28.6416071  7091.77578  29.8271183  860.229945  1863.38873  
   13  Gauss+Lor Amp   30784.8790  122.099032  30255.3364  127.250145  875.416634  1625.08035  
       Total           25213.0410  100.000000  23776.2686  100.000000                          

Parameter Statistics
Peak 1  Gauss+Lor Amp
 Parm  Value       Std Error   t-value     90
  Amp  66.7265218  14.4301751  4.62409649  42.8569779  90.5960657
  Ctr  129.475997  2.04024981  63.4608550  126.101137  132.850858
  Wid  13.4908220  3.61640908  3.73044688  7.50877152  19.4728724
 Shpe  0.38707713  0.02148641  18.0149742  0.35153558  0.42261869

Peak 2  Gauss+Lor Amp
 Parm  Value       Std Error   t-value     90
  Amp  302.907425  19.5960728  15.4575577  270.492758  335.322093
  Ctr  139.932857  0.35160036  397.988376  139.351261  140.514454
  Wid  11.5541726  0.60623257  19.0589771  10.5513785  12.5569668
 Shpe  0.38707713  0.02148641  18.0149742  0.35153558  0.42261869

Peak 3  Gauss+Lor Amp
 Parm  Value       Std Error   t-value     90
  Amp  79.0846237  6.78861692  11.6495929  67.8552943  90.3139531
  Ctr  209.561274  0.46291609  452.698180  208.795545  210.327002
  Wid  9.51277373  1.04829643  9.07450744  7.77874365  11.2468038
 Shpe  0.38707713  0.02148641  18.0149742  0.35153558  0.42261869

Peak 4  Gauss+Lor Amp
 Parm  Value       Std Error   t-value     90
  Amp  18.3333687  17.6130478  1.04089701  -10.801095  47.4678328
  Ctr  258.734390  11.3147645  22.8669709  240.018174  277.450605
  Wid  22.5823511  18.2885926  1.23477796  -7.6695594  52.8342617
 Shpe  0.38707713  0.02148641  18.0149742  0.35153558  0.42261869

Peak 5  Gauss+Lor Amp
 Parm  Value       Std Error   t-value     90
  Amp  23.1836417  15.6479141  1.48158033  -2.7002141  49.0674976
  Ctr  279.804441  7.08758766  39.4780925  268.080572  291.528310
  Wid  23.0061946  36.4432050  0.63128900  -37.276004  83.2883933
 Shpe  0.38707713  0.02148641  18.0149742  0.35153558  0.42261869

Peak 6  Gauss+Lor Amp
 Parm  Value       Std Error   t-value     90
  Amp  15.9205167  17.8730876  0.89075358  -13.644090  45.4851233
  Ctr  299.843371  9.50256455  31.5539421  284.124790  315.561953
  Wid  18.6741303  17.4461088  1.07038942  -10.184193  47.5324538
 Shpe  0.38707713  0.02148641  18.0149742  0.35153558  0.42261869

Peak 7  Gauss+Lor Amp
 Parm  Value       Std Error   t-value     90
  Amp  139.893758  4.02364087  34.7679534  133.238089  146.549427
  Ctr  398.461576  0.43444732  917.168903  397.742938  399.180213
  Wid  30.4509427  1.15447980  26.3763320  28.5412703  32.3606150
 Shpe  0.38707713  0.02148641  18.0149742  0.35153558  0.42261869

Peak 8  Gauss+Lor Amp
 Parm  Value       Std Error   t-value     90
  Amp  64.9347783  4.02683902  16.1254964  58.2738189  71.5957377
  Ctr  532.490500  0.91966300  579.006114  530.969248  534.011753
  Wid  29.8378019  2.42886322  12.2846777  25.8201197  33.8554841
 Shpe  0.38707713  0.02148641  18.0149742  0.35153558  0.42261869

Peak 9  Gauss+Lor Amp
 Parm  Value       Std Error   t-value     90
  Amp  10.1927933  4.31907733  2.35994694  3.04843051  17.3371561
  Ctr  631.391279  5.40502848  116.815532  622.450600  640.331958
  Wid  25.6508531  14.3523363  1.78722492  1.91006553  49.3916406
 Shpe  0.38707713  0.02148641  18.0149742  0.35153558  0.42261869

Peak 10  Gauss+Lor Amp
 Parm  Value       Std Error   t-value     90
  Amp  47.3605622  8.60310141  5.50505683  33.1298196  61.5913048
  Ctr  785.577703  10.7051567  73.3831111  767.869865  803.285542
  Wid  78.8107440  16.0665257  4.90527605  52.2344454  105.387043
 Shpe  0.38707713  0.02148641  18.0149742  0.35153558  0.42261869

Peak 11  Gauss+Lor Amp
 Parm  Value       Std Error   t-value     90
  Amp  136.489515  23.0901104  5.91116773  98.2952176  174.683813
  Ctr  838.628972  3.76539777  222.719889  832.400473  844.857471
  Wid  45.8798736  11.4801833  3.99644087  26.8900320  64.8697152
 Shpe  0.38707713  0.02148641  18.0149742  0.35153558  0.42261869

Peak 12  Gauss+Lor Amp
 Parm  Value       Std Error   t-value     90
  Amp  253.593034  46.9676013  5.39931840  175.902000  331.284068
  Ctr  863.868989  1.05753817  816.867908  862.119672  865.618306
  Wid  21.4664747  3.65057856  5.88029387  15.4279031  27.5050463
 Shpe  0.38707713  0.02148641  18.0149742  0.35153558  0.42261869

Peak 13  Gauss+Lor Amp
 Parm  Value       Std Error   t-value     90
  Amp  1241.67050  32.4266721  38.2916412  1188.03221  1295.30878
  Ctr  878.832659  0.18203382  4827.85366  878.531550  879.133769
  Wid  18.6898805  0.27570238  67.7900584  18.2338299  19.1459311
 Shpe  0.38707713  0.02148641  18.0149742  0.35153558  0.42261869

Analysis of Variance
r^2 Coef Det  DF Adj r^2    Fit Std Err
0.99885267   0.99857283   6.94592317
Source   Sum of Squares    DF      Mean Square        F
Regr     6930357.2         39      177701.47          3683.2489      
Error    7960.565          165     48.245849      
Total    6938317.8         204 

Details of Fit
Set Convergence    State     Iterations   Minimization   Extent  
    1E-6         Converged         7     Least Squares    1/1    
Curvature Matrix                Constraints                Violated  
    Sparse-Roots  25.0000-5.00000-50.0000- None  - None        0

File: Data/Raman/NTO-peaks/CGM_bu04-ore2-mid-gray_150 (500nm)_532nm_edge_10%_x50_vis_lwd_h30um_40sx2_peaks.txt
Description: BU04-ore2-midgray
X Variable: Shift
Y Variable: Counts
File Source: c:\users\u0125722\box sync\buranga\_article2-buranga_mineral_evolution\raman_spectra\raw_files\bu04-ore2-mid_gray_150 (500nm)_532nm_edge_10%_x50_vis_h30um_40sx2_01.txt

Fitted Parameters
r^2 Coef Det  DF Adj r^2    Fit Std Err  F-value
0.99927396   0.99906123   12.4824761   4832.44996
 Peak  Type                  a0          a1          a2          a3    
    1  Gauss+Lor Amp   142.143908  130.569063  14.0355921  0.71218990  
    2  Gauss+Lor Amp   485.484462  139.166168  11.8781482  0.71218990  
    3  Gauss+Lor Amp   60.5290294  174.605289  16.7053797  0.71218990  
    4  Gauss+Lor Amp   112.715209  207.404773  11.9570179  0.71218990  
    5  Gauss+Lor Amp   51.5263578  247.549612  17.2315352  0.71218990  
    6  Gauss+Lor Amp   66.5111231  263.422840  24.4529790  0.71218990  
    7  Gauss+Lor Amp   31.6709810  289.510576  22.6486735  0.71218990  
    8  Gauss+Lor Amp   58.6304340  308.297581  23.1307838  0.71218990  
    9  Gauss+Lor Amp   223.218650  399.500181  32.6569374  0.71218990  
   10  Gauss+Lor Amp   107.805088  527.906110  18.1894331  0.71218990  
   11  Gauss+Lor Amp   85.9245676  535.256046  57.2458832  0.71218990  
   12  Gauss+Lor Amp   37.1412555  623.068470  56.4052628  0.71218990  
   13  Gauss+Lor Amp   471.675354  853.070370  59.3447688  0.71218990  
   14  Gauss+Lor Amp   292.452714  859.237326  12.8867587  0.71218990  
   15  Gauss+Lor Amp   2582.00754  876.416755  20.3423011  0.71218990  

Measured Values
 Peak  Type             Amplitude    Center       FWHM       Asym50     FW Base      Asym10    
    1  Gauss+Lor Amp   142.143908  130.569063  14.0355921  1.00000000  30.2170441  1.00000000  
    2  Gauss+Lor Amp   485.484462  139.166168  11.8781482  1.00000000  25.5723112  1.00000000  
    3  Gauss+Lor Amp   60.5290294  174.605289  16.7053797  1.00000000  35.9647953  1.00000000  
    4  Gauss+Lor Amp   112.715209  207.404773  11.9570179  1.00000008  25.7421088  1.00000004  
    5  Gauss+Lor Amp   51.5263578  247.549612  17.2315352  0.99999998  37.0975487  0.99999999  
    6  Gauss+Lor Amp   66.5111231  263.422839  24.4529790  1.00000008  52.6445013  1.00000004  
    7  Gauss+Lor Amp   31.6709810  289.510575  22.6486735  1.00000012  48.7600354  1.00000006  
    8  Gauss+Lor Amp   58.6304340  308.297580  23.1307838  1.00000022  49.7979644  1.00000011  
    9  Gauss+Lor Amp   223.218650  399.500181  32.6569374  0.99999999  70.3066969  1.00000000  
   10  Gauss+Lor Amp   107.805088  527.906108  18.1894331  1.00000049  39.1597945  1.00000025  
   11  Gauss+Lor Amp   85.9245676  535.256045  57.2458832  1.00000005  123.243919  1.00000002  
   12  Gauss+Lor Amp   37.1412555  623.068469  56.4052628  1.00000001  121.434159  1.00000000  
   13  Gauss+Lor Amp   471.675354  853.070370  59.3447688  1.00000000  127.762583  1.00000000  
   14  Gauss+Lor Amp   292.452714  859.237326  12.8867587  1.00000019  27.7437357  1.00000010  
   15  Gauss+Lor Amp   2582.00754  876.416752  20.3423011  1.00000059  43.7946761  1.00000030  

 Peak  Type            Anlytc Area   % Area     Int Area     % Area     Centroid    Moment2    
    1  Gauss+Lor Amp   2340.85756  1.75990526  2283.88607  1.80319294  132.841557  596.090641  
    2  Gauss+Lor Amp   6766.12589  5.08691377  6658.34718  5.25695428  140.923522  499.469640  
    3  Gauss+Lor Amp   1186.41345  0.89197024  1172.52471  0.92574157  176.500246  704.820208  
    4  Gauss+Lor Amp   1581.32596  1.18887365  1571.86892  1.24103518  208.523717  499.279202  
    5  Gauss+Lor Amp   1041.76417  0.78321991  1034.94901  0.81712165  248.861076  725.360929  
    6  Gauss+Lor Amp   1908.27981  1.43468434  1891.99207  1.49378149  265.143854  1041.55220  
    7  Gauss+Lor Amp   841.628214  0.63275355  835.695507  0.65980535  290.907227  961.439854  
    8  Gauss+Lor Amp   1591.21718  1.19631007  1580.52948  1.24787293  309.592215  982.501477  
    9  Gauss+Lor Amp   8553.06812  6.43037399  8488.42413  6.70185203  400.559797  1408.01246  
   10  Gauss+Lor Amp   2300.77644  1.72977144  2292.17132  1.80973439  527.990975  766.117257  
   11  Gauss+Lor Amp   5771.35269  4.33902264  5703.59786  4.50315256  535.437173  2567.16612  
   12  Gauss+Lor Amp   2458.05846  1.84801933  2428.89344  1.91768038  622.215430  2526.34375  
   13  Gauss+Lor Amp   32842.9097  24.6919806  32112.8546  25.3540111  848.543373  2686.39264  
   14  Gauss+Lor Amp   4421.96553  3.32452539  4399.60200  3.47361078  858.229215  538.593872  
   15  Gauss+Lor Amp   61627.3627  46.3327293  61078.6727  48.2233475  874.675300  861.308566  
       Total           1.3301e+05  100.000000  1.2666e+05  100.000000                          

Parameter Statistics
Peak 1  Gauss+Lor Amp
 Parm  Value       Std Error   t-value     90
  Amp  142.143908  90.4675290  1.57121466  -7.5395839  291.827399
  Ctr  130.569063  5.05297626  25.8400310  122.208637  138.929490
  Wid  14.0355921  5.25342516  2.67170306  5.34351185  22.7276723
 Shpe  0.71218990  0.04155202  17.1397178  0.64343980  0.78094000

Peak 2  Gauss+Lor Amp
 Parm  Value       Std Error   t-value     90
  Amp  485.484462  126.160849  3.84813884  276.744414  694.224509
  Ctr  139.166168  0.92097117  151.108062  137.642371  140.689966
  Wid  11.8781482  0.98770792  12.0259724  10.2439313  13.5123652
 Shpe  0.71218990  0.04155202  17.1397178  0.64343980  0.78094000

Peak 3  Gauss+Lor Amp
 Parm  Value       Std Error   t-value     90
  Amp  60.5290294  9.50078051  6.37095335  44.8094667  76.2485922
  Ctr  174.605289  1.29698371  134.624118  172.459358  176.751219
  Wid  16.7053797  3.27649256  5.09855568  11.2842430  22.1265165
 Shpe  0.71218990  0.04155202  17.1397178  0.64343980  0.78094000

Peak 4  Gauss+Lor Amp
 Parm  Value       Std Error   t-value     90
  Amp  112.715209  11.2995990  9.97515126  94.0194024  131.411016
  Ctr  207.404773  0.58363468  355.367456  206.439117  208.370428
  Wid  11.9570179  1.48772871  8.03709565  9.49548913  14.4185467
 Shpe  0.71218990  0.04155202  17.1397178  0.64343980  0.78094000

Peak 5  Gauss+Lor Amp
 Parm  Value       Std Error   t-value     90
  Amp  51.5263578  162.166543  0.31773729  -216.78709  319.839803
  Ctr  247.549612  10.4402132  23.7111644  230.275706  264.823517
  Wid  17.2315352  15.7360464  1.09503587  -8.8046170  43.2676875
 Shpe  0.71218990  0.04155202  17.1397178  0.64343980  0.78094000

Peak 6  Gauss+Lor Amp
 Parm  Value       Std Error   t-value     90
  Amp  66.5111231  71.4160935  0.93131842  -51.650723  184.672969
  Ctr  263.422840  14.4918499  18.1773094  239.445279  287.400400
  Wid  24.4529790  59.4619568  0.41123737  -73.930092  122.836050
 Shpe  0.71218990  0.04155202  17.1397178  0.64343980  0.78094000

Peak 7  Gauss+Lor Amp
 Parm  Value       Std Error   t-value     90
  Amp  31.6709810  89.5903479  0.35350885  -116.56117  179.903128
  Ctr  289.510576  18.5991269  15.5658154  258.737300  320.283852
  Wid  22.6486735  82.1634856  0.27565376  -113.29532  158.592669
 Shpe  0.71218990  0.04155202  17.1397178  0.64343980  0.78094000

Peak 8  Gauss+Lor Amp
 Parm  Value       Std Error   t-value     90
  Amp  58.6304340  82.2631930  0.71271770  -77.478533  194.739401
  Ctr  308.297581  15.6262296  19.7294926  282.443127  334.152036
  Wid  23.1307838  15.1399319  1.52779973  -1.9190644  48.1806319
 Shpe  0.71218990  0.04155202  17.1397178  0.64343980  0.78094000

Peak 9  Gauss+Lor Amp
 Parm  Value       Std Error   t-value     90
  Amp  223.218650  6.71587287  33.2374741  212.106870  234.330430
  Ctr  399.500181  0.48426442  824.962897  398.698938  400.301423
  Wid  32.6569374  1.22438652  26.6720818  30.6311227  34.6827521
 Shpe  0.71218990  0.04155202  17.1397178  0.64343980  0.78094000

Peak 10  Gauss+Lor Amp
 Parm  Value       Std Error   t-value     90
  Amp  107.805088  20.2067650  5.33509882  74.3718863  141.238289
  Ctr  527.906110  0.88986207  593.244870  526.433784  529.378436
  Wid  18.1894331  3.45942019  5.25794269  12.4656325  23.9132336
 Shpe  0.71218990  0.04155202  17.1397178  0.64343980  0.78094000

Peak 11  Gauss+Lor Amp
 Parm  Value       Std Error   t-value     90
  Amp  85.9245676  19.7010540  4.36141983  53.3280926  118.521043
  Ctr  535.256046  3.11229834  171.980957  530.106578  540.405514
  Wid  57.2458832  8.67294082  6.60051583  42.8960266  71.5957397
 Shpe  0.71218990  0.04155202  17.1397178  0.64343980  0.78094000

Peak 12  Gauss+Lor Amp
 Parm  Value       Std Error   t-value     90
  Amp  37.1412555  5.09816225  7.28522431  28.7060663  45.5764447
  Ctr  623.068470  4.61406936  135.036650  615.434239  630.702701
  Wid  56.4052628  12.2930643  4.58838101  36.0657133  76.7448123
 Shpe  0.71218990  0.04155202  17.1397178  0.64343980  0.78094000

Peak 13  Gauss+Lor Amp
 Parm  Value       Std Error   t-value     90
  Amp  471.675354  24.7729751  19.0399156  430.687107  512.663601
  Ctr  853.070370  1.70655147  499.879662  850.246787  855.893953
  Wid  59.3447688  2.25451329  26.3226520  55.6145528  63.0749848
 Shpe  0.71218990  0.04155202  17.1397178  0.64343980  0.78094000

Peak 14  Gauss+Lor Amp
 Parm  Value       Std Error   t-value     90
  Amp  292.452714  21.3826827  13.6770824  257.073892  327.831536
  Ctr  859.237326  0.44997815  1909.50898  858.492813  859.981840
  Wid  12.8867587  1.08315517  11.8974263  11.0946191  14.6788984
 Shpe  0.71218990  0.04155202  17.1397178  0.64343980  0.78094000

Peak 15  Gauss+Lor Amp
 Parm  Value       Std Error   t-value     90
  Amp  2582.00754  42.1810629  61.2124815  2512.21665  2651.79842
  Ctr  876.416755  0.07855615  11156.5641  876.286780  876.546731
  Wid  20.3423011  0.26607931  76.4520212  19.9020582  20.7825439
 Shpe  0.71218990  0.04155202  17.1397178  0.64343980  0.78094000

Analysis of Variance
r^2 Coef Det  DF Adj r^2    Fit Std Err
0.99927396   0.99906123   12.4824761
Source   Sum of Squares    DF      Mean Square        F
Regr     33882962          45      752954.71          4832.45        
Error    24618.329         158     155.81221      
Total    33907580          203 

Details of Fit
Set Convergence    State     Iterations   Minimization   Extent  
    1E-6         Converged        43     Least Squares    1/1    
Curvature Matrix                Constraints                Violated  
    Sparse-Roots  25.0000-5.00000-50.0000- None  - None        0

File: Data/Raman/NTO-peaks/CGM_bu24-ore1_150 (500nm)_633nm_edge_25%_x100_vis_swd_h30um_30sx2_peaks.txt
Description: BU24-ore1
X Variable: Shift
Y Variable: Counts
File Source: c:\users\u0125722\box sync\buranga\_article2-buranga_mineral_evolution\raman_spectra\raw_files\bu24-ore1_150 (500nm)_633nm_edge_25%_x100_vis_h30um_30sx2_01.txt

Fitted Parameters
r^2 Coef Det  DF Adj r^2    Fit Std Err  F-value
0.99904198   0.99883354   23.6267004   4907.39368
 Peak  Type                  a0          a1          a2          a3    
    1  Gauss+Lor Amp   223.586348  130.009359  11.9103014  0.45715763  
    2  Gauss+Lor Amp   247.053606  139.237332  10.7769536  0.45715763  
    3  Gauss+Lor Amp   13.0270558  173.011044  10.9193165  0.45715763  
    4  Gauss+Lor Amp   56.5967490  209.483652  9.86226413  0.45715763  
    5  Gauss+Lor Amp   165.424011  252.738662  19.6477645  0.45715763  
    6  Gauss+Lor Amp   680.565533  275.017390  17.7933675  0.45715763  
    7  Gauss+Lor Amp   157.176256  298.046965  18.7981503  0.45715763  
    8  Gauss+Lor Amp   78.0416424  318.040869  18.8539703  0.45715763  
    9  Gauss+Lor Amp   61.1773969  390.347854  19.9721403  0.45715763  
   10  Gauss+Lor Amp   164.984880  485.913030  44.4363286  0.45715763  
   11  Gauss+Lor Amp   188.473401  530.709564  20.2153769  0.45715763  
   12  Gauss+Lor Amp   68.5033728  621.139913  20.9192316  0.45715763  
   13  Gauss+Lor Amp   223.497571  637.856100  24.7532622  0.45715763  
   14  Gauss+Lor Amp   207.149810  779.430312  64.4182074  0.45715763  
   15  Gauss+Lor Amp   349.178500  835.284235  45.0519020  0.45715763  
   16  Gauss+Lor Amp   901.728613  862.172243  21.3285780  0.45715763  
   17  Gauss+Lor Amp   5179.12496  876.507768  16.4908714  0.45715763  

Measured Values
 Peak  Type             Amplitude    Center       FWHM       Asym50     FW Base      Asym10    
    1  Gauss+Lor Amp   223.586348  130.009358  11.9103014  1.00000016  28.4596327  1.00000007  
    2  Gauss+Lor Amp   247.053606  139.237332  10.7769536  1.00000000  25.7515011  1.00000000  
    3  Gauss+Lor Amp   13.0270558  173.011044  10.9193165  1.00000000  26.0916770  1.00000000  
    4  Gauss+Lor Amp   56.5967490  209.483652  9.86226414  1.00000000  23.5658532  1.00000000  
    5  Gauss+Lor Amp   165.424011  252.738662  19.6477645  1.00000001  46.9482795  1.00000000  
    6  Gauss+Lor Amp   680.565533  275.017389  17.7933675  1.00000006  42.5172029  1.00000003  
    7  Gauss+Lor Amp   157.176256  298.046966  18.7981503  0.99999978  44.9181288  0.99999990  
    8  Gauss+Lor Amp   78.0416424  318.040869  18.8539703  0.99999999  45.0515105  1.00000000  
    9  Gauss+Lor Amp   61.1773969  390.347854  19.9721403  1.00000000  47.7233748  1.00000000  
   10  Gauss+Lor Amp   164.984880  485.913030  44.4363286  1.00000001  106.180486  1.00000001  
   11  Gauss+Lor Amp   188.473401  530.709564  20.2153769  0.99999997  48.3045879  0.99999999  
   12  Gauss+Lor Amp   68.5033728  621.139913  20.9192316  1.00000000  49.9864468  1.00000000  
   13  Gauss+Lor Amp   223.497571  637.856100  24.7532622  0.99999999  59.1478525  1.00000000  
   14  Gauss+Lor Amp   207.149810  779.430310  64.4182074  1.00000009  153.927131  1.00000004  
   15  Gauss+Lor Amp   349.178500  835.284235  45.0519020  1.00000000  107.651397  1.00000000  
   16  Gauss+Lor Amp   901.728613  862.172243  21.3285780  1.00000000  50.9645789  1.00000000  
   17  Gauss+Lor Amp   5179.12496  876.507766  16.4908714  1.00000036  39.4048922  1.00000017  

 Peak  Type            Anlytc Area   % Area     Int Area     % Area     Centroid    Moment2    
    1  Gauss+Lor Amp   3435.85995  1.48889260  3312.51161  1.46024946  133.602654  934.951522  
    2  Gauss+Lor Amp   3435.22056  1.48861553  3348.88493  1.47628386  142.190738  839.705888  
    3  Gauss+Lor Amp   183.530879  0.07953111  180.928274  0.07975834  175.335253  844.279063  
    4  Gauss+Lor Amp   720.170840  0.31207821  713.749342  0.31464104  211.182903  760.857271  
    5  Gauss+Lor Amp   4193.52375  1.81721798  4137.15869  1.82377739  255.463980  1511.59118  
    6  Gauss+Lor Amp   15624.1182  6.77054197  15453.0399  6.81214014  277.220478  1368.79724  
    7  Gauss+Lor Amp   3812.14555  1.65195188  3771.90323  1.66276237  300.116725  1445.35978  
    8  Gauss+Lor Amp   1898.43895  0.82266791  1879.64731  0.82860207  319.909016  1449.37940  
    9  Gauss+Lor Amp   1576.46024  0.68314193  1562.57169  0.68882611  391.628536  1534.45029  
   10  Gauss+Lor Amp   9459.09817  4.09899749  9293.62039  4.09689257  487.000001  3394.55928  
   11  Gauss+Lor Amp   4915.85799  2.13023368  4877.40121  2.15009737  530.844579  1552.87862  
   12  Gauss+Lor Amp   1848.94972  0.80122228  1833.59170  0.80829944  620.537367  1606.67691  
   13  Gauss+Lor Amp   7137.93629  3.09314719  7066.78840  3.11524160  636.975115  1899.33911  
   14  Gauss+Lor Amp   17217.1234  7.46085347  16634.6938  7.33304683  772.879842  4915.43359  
   15  Gauss+Lor Amp   20296.8220  8.79540742  19697.7459  8.68332744  829.200977  3453.31098  
   16  Gauss+Lor Amp   24814.4795  10.7530853  24410.7836  10.7609687  858.906561  1641.54965  
   17  Gauss+Lor Amp   1.102e+05   47.7524141  1.0867e+05  47.9050853  873.795894  1270.78367  
       Total           2.3077e+05  100.000000  2.2685e+05  100.000000                          

Parameter Statistics
Peak 1  Gauss+Lor Amp
 Parm  Value       Std Error   t-value     90
  Amp  223.586348  58.8410846  3.79983391  126.426337  320.746359
  Ctr  130.009359  2.00978144  64.6883069  126.690753  133.327965
  Wid  11.9103014  3.04966214  3.90544949  6.87461577  16.9459871
 Shpe  0.45715763  0.01599953  28.5731951  0.43073878  0.48357649

Peak 2  Gauss+Lor Amp
 Parm  Value       Std Error   t-value     90
  Amp  247.053606  69.5398877  3.55268917  132.227438  361.879773
  Ctr  139.237332  1.53122031  90.9322658  136.708939  141.765725
  Wid  10.7769536  2.42578484  4.44266672  6.77143119  14.7824760
 Shpe  0.45715763  0.01599953  28.5731951  0.43073878  0.48357649

Peak 3  Gauss+Lor Amp
 Parm  Value       Std Error   t-value     90
  Amp  13.0270558  19.1932591  0.67873078  -18.665380  44.7194910
  Ctr  173.011044  7.98872293  21.6569088  159.819845  186.202242
  Wid  10.9193165  20.7664044  0.52581643  -23.370739  45.2093723
 Shpe  0.45715763  0.01599953  28.5731951  0.43073878  0.48357649

Peak 4  Gauss+Lor Amp
 Parm  Value       Std Error   t-value     90
  Amp  56.5967490  20.2353783  2.79692072  23.1835379  90.0099600
  Ctr  209.483652  1.73564936  120.694685  206.617701  212.349604
  Wid  9.86226413  4.56168099  2.16198024  2.32989153  17.3946367
 Shpe  0.45715763  0.01599953  28.5731951  0.43073878  0.48357649

Peak 5  Gauss+Lor Amp
 Parm  Value       Std Error   t-value     90
  Amp  165.424011  16.1210668  10.2613563  138.804464  192.043558
  Ctr  252.738662  1.59197722  158.757713  250.109946  255.367378
  Wid  19.6477645  3.78538768  5.19042332  13.3972286  25.8983003
 Shpe  0.45715763  0.01599953  28.5731951  0.43073878  0.48357649

Peak 6  Gauss+Lor Amp
 Parm  Value       Std Error   t-value     90
  Amp  680.565533  18.8204361  36.1609864  649.488713  711.642352
  Ctr  275.017390  0.35856932  766.985280  274.425310  275.609469
  Wid  17.7933675  1.40962638  12.6227543  15.4657538  20.1209811
 Shpe  0.45715763  0.01599953  28.5731951  0.43073878  0.48357649

Peak 7  Gauss+Lor Amp
 Parm  Value       Std Error   t-value     90
  Amp  157.176256  21.4502206  7.32748902  121.757064  192.595448
  Ctr  298.046965  1.87142761  159.261819  294.956813  301.137118
  Wid  18.7981503  7.58652027  2.47783564  6.27108018  31.3252204
 Shpe  0.45715763  0.01599953  28.5731951  0.43073878  0.48357649

Peak 8  Gauss+Lor Amp
 Parm  Value       Std Error   t-value     90
  Amp  78.0416424  24.1462793  3.23203593  38.1706445  117.912640
  Ctr  318.040869  4.47919389  71.0040416  310.644701  325.437037
  Wid  18.8539703  8.90342685  2.11760827  4.15238798  33.5555526
 Shpe  0.45715763  0.01599953  28.5731951  0.43073878  0.48357649

Peak 9  Gauss+Lor Amp
 Parm  Value       Std Error   t-value     90
  Amp  61.1773969  13.9871470  4.37382957  38.0814367  84.2733571
  Ctr  390.347854  2.26832263  172.086567  386.602338  394.093371
  Wid  19.9721403  5.88820204  3.39189114  10.2493798  29.6949008
 Shpe  0.45715763  0.01599953  28.5731951  0.43073878  0.48357649

Peak 10  Gauss+Lor Amp
 Parm  Value       Std Error   t-value     90
  Amp  164.984880  9.49668564  17.3728905  149.303693  180.666068
  Ctr  485.913030  1.47125506  330.271103  483.483653  488.342407
  Wid  44.4363286  4.24038952  10.4793035  37.4344813  51.4381759
 Shpe  0.45715763  0.01599953  28.5731951  0.43073878  0.48357649

Peak 11  Gauss+Lor Amp
 Parm  Value       Std Error   t-value     90
  Amp  188.473401  14.2354046  13.2397643  164.967511  211.979291
  Ctr  530.709564  0.81460984  651.489261  529.364458  532.054670
  Wid  20.2153769  2.24965650  8.98598382  16.5006825  23.9300713
 Shpe  0.45715763  0.01599953  28.5731951  0.43073878  0.48357649

Peak 12  Gauss+Lor Amp
 Parm  Value       Std Error   t-value     90
  Amp  68.5033728  70.4919894  0.97178947  -47.894931  184.901677
  Ctr  621.139913  8.44274218  73.5708730  607.199026  635.080800
  Wid  20.9192316  12.8377220  1.62951275  -0.2787665  42.1172298
 Shpe  0.45715763  0.01599953  28.5731951  0.43073878  0.48357649

Peak 13  Gauss+Lor Amp
 Parm  Value       Std Error   t-value     90
  Amp  223.497571  55.9483202  3.99471459  131.114172  315.880970
  Ctr  637.856100  3.60149054  177.108920  631.909220  643.802980
  Wid  24.7532622  4.75026712  5.21092006  16.9094910  32.5970334
 Shpe  0.45715763  0.01599953  28.5731951  0.43073878  0.48357649

Peak 14  Gauss+Lor Amp
 Parm  Value       Std Error   t-value     90
  Amp  207.149810  15.2876904  13.5501050  181.906357  232.393263
  Ctr  779.430312  4.18136847  186.405555  772.525922  786.334702
  Wid  64.4182074  7.60434399  8.47123794  51.8617063  76.9747085
 Shpe  0.45715763  0.01599953  28.5731951  0.43073878  0.48357649

Peak 15  Gauss+Lor Amp
 Parm  Value       Std Error   t-value     90
  Amp  349.178500  39.2450153  8.89739747  284.376055  413.980944
  Ctr  835.284235  3.29028763  253.863592  829.851222  840.717248
  Wid  45.0519020  10.1495773  4.43879588  28.2926419  61.8111620
 Shpe  0.45715763  0.01599953  28.5731951  0.43073878  0.48357649

Peak 16  Gauss+Lor Amp
 Parm  Value       Std Error   t-value     90
  Amp  901.728613  109.568315  8.22983009  720.806410  1082.65082
  Ctr  862.172243  0.91381096  943.490807  860.663334  863.681153
  Wid  21.3285780  2.69997394  7.89954958  16.8703071  25.7868490
 Shpe  0.45715763  0.01599953  28.5731951  0.43073878  0.48357649

Peak 17  Gauss+Lor Amp
 Parm  Value       Std Error   t-value     90
  Amp  5179.12496  100.776377  51.3922521  5012.72025  5345.52968
  Ctr  876.507768  0.10267267  8536.91405  876.338232  876.677304
  Wid  16.4908714  0.17102352  96.4245841  16.2084727  16.7732701
 Shpe  0.45715763  0.01599953  28.5731951  0.43073878  0.48357649

Analysis of Variance
r^2 Coef Det  DF Adj r^2    Fit Std Err
0.99904198   0.99883354   23.6267004
Source   Sum of Squares    DF      Mean Square        F
Regr     1.3970991e+08     51      2739410.1          4907.3937      
Error    133973.03         240     558.22097      
Total    1.3984389e+08     291 

Details of Fit
Set Convergence    State     Iterations   Minimization   Extent  
    1E-6         Converged        45     Least Squares    1/1    
Curvature Matrix                Constraints                Violated  
    Sparse-Roots  25.0000-5.00000-50.0000- None  - None        0

File: Data/Raman/NTO-peaks/rutile_bu04-ore2-bright_150 (500nm)_532nm_edge_10%_x50_vis_lwd_h30um_40sx2_peaks.txt
Description: #Acq. time (s)=	40
X Variable: #Accumulations=	2
Y Variable: #Range (cm-¹)=	100...4000
File Source: c:\users\u0125722\box sync\buranga\_article2-buranga_mineral_evolution\raman_spectra\raw_files\bu04-ore2-bright_150 (500nm)_532nm_edge_10%_x10_vis_h30um_40sx2_01.txt

Fitted Parameters
r^2 Coef Det  DF Adj r^2    Fit Std Err  F-value
0.99788637   0.99727100   2.82980672   1668.15259
 Peak  Type                  a0          a1          a2          a3    
    1  Gauss+Lor Amp   8.32725267  152.061976  23.7408492  0.95257221  
    2  Gauss+Lor Amp   22.0209748  205.125305  31.6483563  0.95257221  
    3  Gauss+Lor Amp   30.4239652  217.945052  6.99882228  0.95257221  
    4  Gauss+Lor Amp   17.8832239  240.931626  21.5672474  0.95257221  
    5  Gauss+Lor Amp   72.4076365  264.572072  50.6981401  0.95257221  
    6  Gauss+Lor Amp   28.2295672  301.885149  40.2974423  0.95257221  
    7  Gauss+Lor Amp   35.1753109  392.126240  29.4434839  0.95257221  
    8  Gauss+Lor Amp   175.220312  428.149939  60.9284461  0.95257221  
    9  Gauss+Lor Amp   60.1831721  474.582085  33.6945962  0.95257221  
   10  Gauss+Lor Amp   64.8915043  502.032931  42.2675156  0.95257221  
   11  Gauss+Lor Amp   22.0011424  598.424288  49.2148642  0.95257221  
   12  Gauss+Lor Amp   156.939982  637.293673  73.0278601  0.95257221  
   13  Gauss+Lor Amp   22.9082209  683.455459  53.7814160  0.95257221  
   14  Gauss+Lor Amp   66.2890081  803.171979  49.6147264  0.95257221  
   15  Gauss+Lor Amp   138.935250  842.231803  46.3849246  0.95257221  

Measured Values
 Peak  Type             Amplitude    Center       FWHM       Asym50     FW Base      Asym10    
    1  Gauss+Lor Amp   8.32725267  152.061976  23.7408492  1.00000010  47.9931007  1.00000006  
    2  Gauss+Lor Amp   22.0209748  205.125305  31.6483563  0.99999999  63.9784505  1.00000000  
    3  Gauss+Lor Amp   30.4239652  217.945052  6.99882229  1.00000005  14.1484064  1.00000002  
    4  Gauss+Lor Amp   17.8832239  240.931626  21.5672474  1.00000001  43.5990754  1.00000000  
    5  Gauss+Lor Amp   72.4076365  264.572072  50.6981401  1.00000000  102.488370  1.00000000  
    6  Gauss+Lor Amp   28.2295672  301.885149  40.2974423  1.00000001  81.4629327  1.00000000  
    7  Gauss+Lor Amp   35.1753109  392.126238  29.4434839  1.00000024  59.5212105  1.00000013  
    8  Gauss+Lor Amp   175.220312  428.149940  60.9284461  0.99999993  123.169353  0.99999996  
    9  Gauss+Lor Amp   60.1831721  474.582085  33.6945962  1.00000000  68.1150085  1.00000000  
   10  Gauss+Lor Amp   64.8915043  502.032929  42.2675156  1.00000017  85.4455167  1.00000009  
   11  Gauss+Lor Amp   22.0011424  598.424288  49.2148642  0.99999996  99.4898668  0.99999998  
   12  Gauss+Lor Amp   156.939982  637.293673  73.0278601  1.00000000  147.628815  1.00000000  
   13  Gauss+Lor Amp   22.9082209  683.455459  53.7814160  1.00000000  108.721339  1.00000000  
   14  Gauss+Lor Amp   66.2890081  803.171980  49.6147264  0.99999997  100.298205  0.99999998  
   15  Gauss+Lor Amp   138.935250  842.231800  46.3849246  1.00000027  93.7690279  1.00000015  

 Peak  Type            Anlytc Area   % Area     Int Area     % Area     Centroid    Moment2    
    1  Gauss+Lor Amp   213.708060  0.42705187  212.882772  0.42637588  152.573103  252.223234  
    2  Gauss+Lor Amp   753.373963  1.50546384  751.383853  1.50492192  205.616555  375.996120  
    3  Gauss+Lor Amp   230.177935  0.45996354  230.055798  0.46077117  218.046901  55.2715579  
    4  Gauss+Lor Amp   416.930284  0.83314993  416.346641  0.83388695  241.210545  220.887310  
    5  Gauss+Lor Amp   3968.25258  7.92974150  3956.81666  7.92497751  265.152140  758.207608  
    6  Gauss+Lor Amp   1229.71540  2.45733481  1227.29774  2.45811415  302.268424  534.393030  
    7  Gauss+Lor Amp   1119.56690  2.23722556  1118.29595  2.23979806  392.292575  338.706370  
    8  Gauss+Lor Amp   11540.5753  23.0614804  11515.0027  23.0630188  428.411224  1010.67008  
    9  Gauss+Lor Amp   2192.08928  4.38044228  2189.52816  4.38533370  474.671467  410.630815  
   10  Gauss+Lor Amp   2964.95067  5.92484775  2960.68346  5.92985519  502.105161  573.513351  
   11  Gauss+Lor Amp   1170.48117  2.33896732  1168.52482  2.34039981  598.348341  722.971822  
   12  Gauss+Lor Amp   12389.2519  24.7573870  12357.7722  24.7509741  637.084133  1354.40128  
   13  Gauss+Lor Amp   1331.82298  2.66137594  1329.19412  2.66219904  683.212247  829.918598  
   14  Gauss+Lor Amp   3555.28998  7.10452017  3546.70370  7.10357581  802.701377  732.821084  
   15  Gauss+Lor Amp   6966.46100  13.9210481  6947.93908  13.9157979  841.696603  661.221725  
       Total           50042.6474  100.000000  49928.4276  100.000000                          

Parameter Statistics
Peak 1  Gauss+Lor Amp
 Parm  Value       Std Error   t-value     90
  Amp  8.32725267  1.79590420  4.63680226  5.35594084  11.2985645
  Ctr  152.061976  2.55258431  59.5717741  147.838742  156.285210
  Wid  23.7408492  6.28368087  3.77817552  13.3445401  34.1371584
 Shpe  0.95257221  0.04167410  22.8576536  0.88362268  1.02152174

Peak 2  Gauss+Lor Amp
 Parm  Value       Std Error   t-value     90
  Amp  22.0209748  12.8675232  1.71136080  0.73174126  43.3102083
  Ctr  205.125305  9.72666466  21.0889665  189.032601  221.218008
  Wid  31.6483563  11.3721668  2.78296623  12.8331801  50.4635325
 Shpe  0.95257221  0.04167410  22.8576536  0.88362268  1.02152174

Peak 3  Gauss+Lor Amp
 Parm  Value       Std Error   t-value     90
  Amp  30.4239652  6.41588490  4.74197491  19.8089253  41.0390051
  Ctr  217.945052  0.59996105  363.265337  216.952421  218.937684
  Wid  6.99882228  1.63332088  4.28502589  4.29650349  9.70114108
 Shpe  0.95257221  0.04167410  22.8576536  0.88362268  1.02152174

Peak 4  Gauss+Lor Amp
 Parm  Value       Std Error   t-value     90
  Amp  17.8832239  54.5902415  0.32759012  -72.435976  108.202424
  Ctr  240.931626  4.54033310  53.0647469  233.419675  248.443578
  Wid  21.5672474  24.9286888  0.86515772  -19.677106  62.8116011
 Shpe  0.95257221  0.04167410  22.8576536  0.88362268  1.02152174

Peak 5  Gauss+Lor Amp
 Parm  Value       Std Error   t-value     90
  Amp  72.4076365  21.6308761  3.34742043  36.6194926  108.195781
  Ctr  264.572072  6.81771058  38.8065860  253.292214  275.851929
  Wid  50.6981401  50.6239297  1.00146592  -33.058823  134.455103
 Shpe  0.95257221  0.04167410  22.8576536  0.88362268  1.02152174

Peak 6  Gauss+Lor Amp
 Parm  Value       Std Error   t-value     90
  Amp  28.2295672  54.6798811  0.51626973  -62.237941  118.697075
  Ctr  301.885149  18.9844204  15.9017312  270.475549  333.294749
  Wid  40.2974423  14.3078586  2.81645516  16.6251831  63.9697014
 Shpe  0.95257221  0.04167410  22.8576536  0.88362268  1.02152174

Peak 7  Gauss+Lor Amp
 Parm  Value       Std Error   t-value     90
  Amp  35.1753109  13.5941112  2.58754033  12.6839423  57.6666796
  Ctr  392.126240  1.25002179  313.695524  390.058087  394.194393
  Wid  29.4434839  5.66498371  5.19745252  20.0708051  38.8161626
 Shpe  0.95257221  0.04167410  22.8576536  0.88362268  1.02152174

Peak 8  Gauss+Lor Amp
 Parm  Value       Std Error   t-value     90
  Amp  175.220312  2.44642165  71.6231041  171.172724  179.267901
  Ctr  428.149939  1.34987951  317.176412  425.916572  430.383306
  Wid  60.9284461  5.27005728  11.5612493  52.2091706  69.6477217
 Shpe  0.95257221  0.04167410  22.8576536  0.88362268  1.02152174

Peak 9  Gauss+Lor Amp
 Parm  Value       Std Error   t-value     90
  Amp  60.1831721  31.9847736  1.88161945  7.26457194  113.101772
  Ctr  474.582085  4.18286687  113.458568  467.661559  481.502611
  Wid  33.6945962  6.85770381  4.91339334  22.3485698  45.0406226
 Shpe  0.95257221  0.04167410  22.8576536  0.88362268  1.02152174

Peak 10  Gauss+Lor Amp
 Parm  Value       Std Error   t-value     90
  Amp  64.8915043  17.0210634  3.81242364  36.7302655  93.0527431
  Ctr  502.032931  7.68597214  65.3180784  489.316540  514.749322
  Wid  42.2675156  8.78579763  4.81089110  27.7314705  56.8035607
 Shpe  0.95257221  0.04167410  22.8576536  0.88362268  1.02152174

Peak 11  Gauss+Lor Amp
 Parm  Value       Std Error   t-value     90
  Amp  22.0011424  107.969112  0.20377256  -156.63305  200.635337
  Ctr  598.424288  20.4866120  29.2105052  564.529321  632.319254
  Wid  49.2148642  52.3062029  0.94089920  -37.325409  135.755137
 Shpe  0.95257221  0.04167410  22.8576536  0.88362268  1.02152174

Peak 12  Gauss+Lor Amp
 Parm  Value       Std Error   t-value     90
  Amp  156.939982  47.4737078  3.30582947  78.3950411  235.484923
  Ctr  637.293673  15.2246841  41.8592378  612.104532  662.482814
  Wid  73.0278601  34.2744370  2.13068008  16.3210268  129.734693
 Shpe  0.95257221  0.04167410  22.8576536  0.88362268  1.02152174

Peak 13  Gauss+Lor Amp
 Parm  Value       Std Error   t-value     90
  Amp  22.9082209  50.0548164  0.45766267  -59.907148  105.723590
  Ctr  683.455459  18.0581605  37.8474573  653.578349  713.332568
  Wid  53.7814160  19.6757045  2.73339214  21.2280907  86.3347412
 Shpe  0.95257221  0.04167410  22.8576536  0.88362268  1.02152174

Peak 14  Gauss+Lor Amp
 Parm  Value       Std Error   t-value     90
  Amp  66.2890081  7.25685068  9.13467991  54.2825958  78.2954204
  Ctr  803.171979  3.72469522  215.634282  797.009495  809.334463
  Wid  49.6147264  4.27536762  11.6047860  42.5411584  56.6882943
 Shpe  0.95257221  0.04167410  22.8576536  0.88362268  1.02152174

Peak 15  Gauss+Lor Amp
 Parm  Value       Std Error   t-value     90
  Amp  138.935250  8.68622205  15.9948997  124.563952  153.306548
  Ctr  842.231803  1.56118402  539.482722  839.648835  844.814772
  Wid  46.3849246  1.70940304  27.1351597  43.5567283  49.2131208
 Shpe  0.95257221  0.04167410  22.8576536  0.88362268  1.02152174

Analysis of Variance
r^2 Coef Det  DF Adj r^2    Fit Std Err
0.99788637   0.99727100   2.82980672
Source   Sum of Squares    DF      Mean Square        F
Regr     601120.91         45      13358.242          1668.1526      
Error    1273.2412         159     8.0078061      
Total    602394.15         204 

Details of Fit
Set Convergence    State     Iterations   Minimization   Extent  
    1E-6         Converged        51     Least Squares    1/1    
Curvature Matrix                Constraints                Violated  
    Sparse-Roots  25.0000-5.00000-50.0000- None  - None        0
