Repository: thembubbles/Buranga-pegmatite-NTO-paragenesis

# Data and script repository for the article Araujo et al. 'Paragenesis and precipitation stages of Nb-Ta-oxide minerals in phosphorus-rich rare-element pegmatites (Buranga dike, Rwanda)'

The manuscript to which these data and scripts are related to is accepted for publication in the American Mineralogist. <br>
DOI: <https://doi.org/10.2138/am-2022-8201>

The article is currently in press (available in the [journal pre-print server](http://www.minsocam.org/MSA/Ammin/AM_Preprints.html)) and waiting for the issue assignment.

## Folders are divided into: 
- **Data**: contains all the datasets divided by the analytical techniques
    - **Mineral_chemistry**: hosts the files with the chemical composition of minerals as measured by EPMA
    - **Raman_spectra**: hosts the peak and spectra data from minerals as measured by Raman spectroscopy
- **Scripts**: contains the scripts used for processing and plotting the data

File: Data/Raman/peak_data/CGM_bu19ts-coltan3-core_150 (500nm)_633nm_edge_10%_x100_vis_swd_h30um_10sx2_peaks.txt
Description: BU19TS-coltan3-core
X Variable: Shift
Y Variable: Counts
File Source: c:\users\u0125722\box sync\buranga\_article2-buranga_mineral_evolution\raman_spectra\raw_files\bu19ts-coltan3-core_150 (500nm)_633nm_edge_10%_x100_vis_h30um_10sx2_01.txt

Fitted Parameters
r^2 Coef Det  DF Adj r^2    Fit Std Err  F-value
0.99934123   0.99921754   5.88020980   8292.84454
 Peak  Type                  a0          a1          a2          a3    
    1  Gauss+Lor Amp   38.9693197  131.695727  19.1030436  0.42697580  
    2  Gauss+Lor Amp   9.46123540  168.798271  20.4323570  0.42697580  
    3  Gauss+Lor Amp   35.4591224  207.567951  10.2243399  0.42697580  
    4  Gauss+Lor Amp   31.9304640  252.920267  20.4557863  0.42697580  
    5  Gauss+Lor Amp   133.612780  275.212378  23.8533514  0.42697580  
    6  Gauss+Lor Amp   38.6287078  303.948184  16.6621361  0.42697580  
    7  Gauss+Lor Amp   26.8017695  322.446944  18.0890769  0.42697580  
    8  Gauss+Lor Amp   20.1368838  394.763879  21.1108339  0.42697580  
    9  Gauss+Lor Amp   37.3055421  496.166089  45.6972349  0.42697580  
   10  Gauss+Lor Amp   33.0672386  533.276939  21.9346702  0.42697580  
   11  Gauss+Lor Amp   18.0978744  620.365528  17.2796907  0.42697580  
   12  Gauss+Lor Amp   88.9574717  639.102432  26.8436056  0.42697580  
   13  Gauss+Lor Amp   80.2460617  841.136536  34.9650329  0.42697580  
   14  Gauss+Lor Amp   341.513632  866.321002  20.6866374  0.42697580  
   15  Gauss+Lor Amp   1568.69207  879.461695  15.7589855  0.42697580  

Measured Values
 Peak  Type             Amplitude    Center       FWHM       Asym50     FW Base      Asym10    
    1  Gauss+Lor Amp   38.9693197  131.695727  19.1030436  1.00000003  46.3897819  1.00000001  
    2  Gauss+Lor Amp   9.46123540  168.798271  20.4323570  1.00000000  49.6178831  1.00000000  
    3  Gauss+Lor Amp   35.4591224  207.567951  10.2243399  1.00000001  24.8287606  1.00000001  
    4  Gauss+Lor Amp   31.9304640  252.920268  20.4557863  0.99999988  49.6747788  0.99999995  
    5  Gauss+Lor Amp   133.612780  275.212378  23.8533514  1.00000000  57.9254171  1.00000000  
    6  Gauss+Lor Amp   38.6287078  303.948183  16.6621361  1.00000015  40.4622884  1.00000007  
    7  Gauss+Lor Amp   26.8017695  322.446944  18.0890769  1.00000000  43.9274678  1.00000000  
    8  Gauss+Lor Amp   20.1368838  394.763879  21.1108339  1.00000000  51.2654945  1.00000000  
    9  Gauss+Lor Amp   37.3055421  496.166087  45.6972349  1.00000021  110.971048  1.00000010  
   10  Gauss+Lor Amp   33.0672386  533.276939  21.9346702  1.00000000  53.2660965  1.00000000  
   11  Gauss+Lor Amp   18.0978744  620.365528  17.2796907  1.00000005  41.9619563  1.00000002  
   12  Gauss+Lor Amp   88.9574717  639.102432  26.8436056  1.00000000  65.1869426  1.00000000  
   13  Gauss+Lor Amp   80.2460617  841.136537  34.9650329  0.99999994  84.9089957  0.99999997  
   14  Gauss+Lor Amp   341.513632  866.321004  20.6866374  0.99999964  50.2353769  0.99999984  
   15  Gauss+Lor Amp   1568.69207  879.461695  15.7589855  1.00000000  38.2690798  1.00000000  

 Peak  Type            Anlytc Area   % Area     Int Area     % Area     Centroid    Moment2    
    1  Gauss+Lor Amp   971.951339  1.50792987  916.864197  1.54951347  137.760831  1594.46518  
    2  Gauss+Lor Amp   252.397731  0.39158141  244.966689  0.41399717  173.570675  1668.67906  
    3  Gauss+Lor Amp   473.350010  0.73437691  468.660003  0.79204204  209.448323  831.861370  
    4  Gauss+Lor Amp   852.786936  1.32305275  840.202888  1.41995477  255.916391  1657.58914  
    5  Gauss+Lor Amp   4161.18032  6.45584592  4096.79383  6.92363955  278.339105  1929.96258  
    6  Gauss+Lor Amp   840.349581  1.30375687  832.220338  1.40646415  305.825183  1350.63813  
    7  Gauss+Lor Amp   632.993140  0.98205458  626.732445  1.05918670  324.294781  1465.39260  
    8  Gauss+Lor Amp   555.030415  0.86109963  549.617009  0.92886052  396.150465  1707.88477  
    9  Gauss+Lor Amp   2225.78088  3.45317850  2183.76251  3.69058955  497.150071  3666.33467  
   10  Gauss+Lor Amp   946.996052  1.46921309  938.514410  1.58610263  533.408548  1773.82512  
   11  Gauss+Lor Amp   408.303087  0.63346013  405.347395  0.68504283  619.846256  1399.76803  
   12  Gauss+Lor Amp   3117.75806  4.83703278  3082.14358  5.20886626  638.078210  2167.10877  
   13  Gauss+Lor Amp   3663.33637  5.68346800  3571.93801  6.03662578  836.017435  2822.87350  
   14  Gauss+Lor Amp   9223.95290  14.3104634  9066.22286  15.3220449  862.903339  1677.66307  
   15  Gauss+Lor Amp   32276.3999  50.0750865  31815.7760  53.7691117  876.682361  1280.26863  
       Total           64456.0043  100.000000  59171.1022  100.000000                          

Parameter Statistics
Peak 1  Gauss+Lor Amp
 Parm  Value       Std Error   t-value     90
  Amp  38.9693197  3.64088371  10.7032586  32.9579610  44.9806785
  Ctr  131.695727  0.90353719  145.755735  130.203922  133.187531
  Wid  19.1030436  2.46601709  7.74651712  15.0314735  23.1746138
 Shpe  0.42697580  0.01225104  34.8521999  0.40674846  0.44720315

Peak 2  Gauss+Lor Amp
 Parm  Value       Std Error   t-value     90
  Amp  9.46123540  3.51517612  2.69153951  3.65742883  15.2650420
  Ctr  168.798271  3.84812886  43.8650254  162.444735  175.151806
  Wid  20.4323570  10.6133279  1.92516024  2.90899534  37.9557186
 Shpe  0.42697580  0.01225104  34.8521999  0.40674846  0.44720315

Peak 3  Gauss+Lor Amp
 Parm  Value       Std Error   t-value     90
  Amp  35.4591224  4.92070375  7.20610795  27.3346894  43.5835554
  Ctr  207.567951  0.71242853  291.352667  206.391681  208.744222
  Wid  10.2243399  1.85424641  5.51401358  7.16284675  13.2858330
 Shpe  0.42697580  0.01225104  34.8521999  0.40674846  0.44720315

Peak 4  Gauss+Lor Amp
 Parm  Value       Std Error   t-value     90
  Amp  31.9304640  7.25227763  4.40281876  19.9564362  43.9044918
  Ctr  252.920267  2.83702648  89.1497731  248.236134  257.604400
  Wid  20.4557863  5.63625459  3.62932263  11.1499279  29.7616448
 Shpe  0.42697580  0.01225104  34.8521999  0.40674846  0.44720315

Peak 5  Gauss+Lor Amp
 Parm  Value       Std Error   t-value     90
  Amp  133.612780  4.62405217  28.8951713  125.978140  141.247420
  Ctr  275.212378  0.71302388  385.979189  274.035125  276.389631
  Wid  23.8533514  2.38162662  10.0155714  19.9211159  27.7855869
 Shpe  0.42697580  0.01225104  34.8521999  0.40674846  0.44720315

Peak 6  Gauss+Lor Amp
 Parm  Value       Std Error   t-value     90
  Amp  38.6287078  5.58864845  6.91199458  29.4014505  47.8559651
  Ctr  303.948184  1.65606803  183.536050  301.213897  306.682470
  Wid  16.6621361  5.39794658  3.08675454  7.74974118  25.5745310
 Shpe  0.42697580  0.01225104  34.8521999  0.40674846  0.44720315

Peak 7  Gauss+Lor Amp
 Parm  Value       Std Error   t-value     90
  Amp  26.8017695  5.09125788  5.26427263  18.3957395  35.2077995
  Ctr  322.446944  2.83771898  113.628921  317.761668  327.132221
  Wid  18.0890769  6.01036187  3.00964855  8.16554065  28.0126132
 Shpe  0.42697580  0.01225104  34.8521999  0.40674846  0.44720315

Peak 8  Gauss+Lor Amp
 Parm  Value       Std Error   t-value     90
  Amp  20.1368838  3.39878339  5.92473292  14.5252499  25.7485177
  Ctr  394.763879  1.77100245  222.904196  391.839827  397.687930
  Wid  21.1108339  4.63641321  4.55326843  13.4557849  28.7658829
 Shpe  0.42697580  0.01225104  34.8521999  0.40674846  0.44720315

Peak 9  Gauss+Lor Amp
 Parm  Value       Std Error   t-value     90
  Amp  37.3055421  2.36936902  15.7449269  33.3935448  41.2175394
  Ctr  496.166089  2.36627321  209.682503  492.259203  500.072975
  Wid  45.6972349  6.11158108  7.47715433  35.6065785  55.7878913
 Shpe  0.42697580  0.01225104  34.8521999  0.40674846  0.44720315

Peak 10  Gauss+Lor Amp
 Parm  Value       Std Error   t-value     90
  Amp  33.0672386  4.26678261  7.74992345  26.0224761  40.1120011
  Ctr  533.276939  1.38927266  383.853331  530.983151  535.570728
  Wid  21.9346702  3.99729107  5.48738378  15.3348574  28.5344829
 Shpe  0.42697580  0.01225104  34.8521999  0.40674846  0.44720315

Peak 11  Gauss+Lor Amp
 Parm  Value       Std Error   t-value     90
  Amp  18.0978744  10.4495556  1.73192766  0.84491257  35.3508362
  Ctr  620.365528  3.86609530  160.463072  613.982329  626.748727
  Wid  17.2796907  9.03882890  1.91171787  2.35593928  32.2034421
 Shpe  0.42697580  0.01225104  34.8521999  0.40674846  0.44720315

Peak 12  Gauss+Lor Amp
 Parm  Value       Std Error   t-value     90
  Amp  88.9574717  5.69908239  15.6090868  79.5478800  98.3670633
  Ctr  639.102432  1.56281284  408.943678  636.522116  641.682747
  Wid  26.8436056  2.71147034  9.90001814  22.3667746  31.3204366
 Shpe  0.42697580  0.01225104  34.8521999  0.40674846  0.44720315

Peak 13  Gauss+Lor Amp
 Parm  Value       Std Error   t-value     90
  Amp  80.2460617  6.50605523  12.3340579  69.5041003  90.9880231
  Ctr  841.136536  2.35624717  356.981453  837.246204  845.026869
  Wid  34.9650329  3.95163658  8.84824101  28.4405989  41.4894668
 Shpe  0.42697580  0.01225104  34.8521999  0.40674846  0.44720315

Peak 14  Gauss+Lor Amp
 Parm  Value       Std Error   t-value     90
  Amp  341.513632  24.1643984  14.1329251  301.616487  381.410778
  Ctr  866.321002  0.66500624  1302.72612  865.223029  867.418975
  Wid  20.6866374  1.67395643  12.3579306  17.9228159  23.4504589
 Shpe  0.42697580  0.01225104  34.8521999  0.40674846  0.44720315

Peak 15  Gauss+Lor Amp
 Parm  Value       Std Error   t-value     90
  Amp  1568.69207  31.4677541  49.8507794  1516.73656  1620.64758
  Ctr  879.461695  0.08452716  10404.4861  879.322135  879.601256
  Wid  15.7589855  0.15309313  102.937250  15.5062178  16.0117532
 Shpe  0.42697580  0.01225104  34.8521999  0.40674846  0.44720315

Analysis of Variance
r^2 Coef Det  DF Adj r^2    Fit Std Err
0.99934123   0.99921754   5.88020980
Source   Sum of Squares    DF      Mean Square        F
Regr     12903326          45      286740.59          8292.8445      
Error    8505.9094         246     34.576867      
Total    12911832          291 

Details of Fit
Set Convergence    State     Iterations   Minimization   Extent  
    1E-6         Converged        16     Least Squares    1/1    
Curvature Matrix                Constraints                Violated  
    Sparse-Roots  25.0000-5.00000-50.0000- None  - None        0

File: Data/Raman/peak_data/CGM_bu19ts-coltan3-rim_150 (500nm)_633nm_edge_10%_x100_vis_swd_h30um_10sx2_peaks.txt
Description: BU19TS-coltan3-rim
X Variable: Shift
Y Variable: Counts
File Source: c:\users\u0125722\box sync\buranga\_article2-buranga_mineral_evolution\raman_spectra\raw_files\bu19ts-coltan3-rim_150 (500nm)_633nm_edge_10%_x100_vis_h30um_10sx2_01.txt

Fitted Parameters
r^2 Coef Det  DF Adj r^2    Fit Std Err  F-value
0.99912749   0.99896499   8.94891020   6310.84890
 Peak  Type                  a0          a1          a2          a3    
    1  Gauss+Lor Amp   74.4387316  134.192496  18.9931799  0.36401469  
    2  Gauss+Lor Amp   15.5222460  170.806729  17.9697681  0.36401469  
    3  Gauss+Lor Amp   48.2879427  208.219914  7.18982561  0.36401469  
    4  Gauss+Lor Amp   48.2048730  252.289717  20.6369510  0.36401469  
    5  Gauss+Lor Amp   210.126089  274.968984  18.6694919  0.36401469  
    6  Gauss+Lor Amp   46.4684712  301.468472  21.1990984  0.36401469  
    7  Gauss+Lor Amp   32.8915419  320.761019  16.6617037  0.36401469  
    8  Gauss+Lor Amp   33.4818072  393.377318  16.8444949  0.36401469  
    9  Gauss+Lor Amp   54.5906681  487.478313  42.4606218  0.36401469  
   10  Gauss+Lor Amp   72.1047446  531.473448  18.5728991  0.36401469  
   11  Gauss+Lor Amp   32.5178375  619.816869  22.1563225  0.36401469  
   12  Gauss+Lor Amp   123.181081  637.906813  24.7721181  0.36401469  
   13  Gauss+Lor Amp   68.5982533  835.333013  26.5030449  0.36401469  
   14  Gauss+Lor Amp   328.854168  862.922512  18.9891860  0.36401469  
   15  Gauss+Lor Amp   2265.68700  877.116104  15.2617625  0.36401469  

Measured Values
 Peak  Type             Amplitude    Center       FWHM       Asym50     FW Base      Asym10    
    1  Gauss+Lor Amp   74.4387316  134.192496  18.9931799  1.00000000  47.8557894  1.00000000  
    2  Gauss+Lor Amp   15.5222460  170.806729  17.9697681  0.99999995  45.2771700  0.99999998  
    3  Gauss+Lor Amp   48.2879427  208.219914  7.18982561  1.00000000  18.1157016  1.00000000  
    4  Gauss+Lor Amp   48.2048730  252.289717  20.6369510  1.00000005  51.9974846  1.00000002  
    5  Gauss+Lor Amp   210.126089  274.968984  18.6694919  1.00000000  47.0402153  1.00000000  
    6  Gauss+Lor Amp   46.4684712  301.468472  21.1990984  0.99999998  53.4138881  0.99999999  
    7  Gauss+Lor Amp   32.8915419  320.761019  16.6617037  1.00000000  41.9813314  1.00000000  
    8  Gauss+Lor Amp   33.4818072  393.377318  16.8444949  1.00000001  42.4418977  1.00000000  
    9  Gauss+Lor Amp   54.5906681  487.478313  42.4606218  1.00000000  106.985064  1.00000000  
   10  Gauss+Lor Amp   72.1047446  531.473449  18.5728991  0.99999995  46.7968372  0.99999998  
   11  Gauss+Lor Amp   32.5178375  619.816869  22.1563225  1.00000000  55.8257389  1.00000000  
   12  Gauss+Lor Amp   123.181081  637.906813  24.7721181  0.99999989  62.4165765  0.99999995  
   13  Gauss+Lor Amp   68.5982533  835.333013  26.5030449  0.99999999  66.7778717  1.00000000  
   14  Gauss+Lor Amp   328.854168  862.922512  18.9891860  1.00000001  47.8457261  1.00000000  
   15  Gauss+Lor Amp   2265.68700  877.116108  15.2617625  0.99999905  38.4539974  0.99999958  

 Peak  Type            Anlytc Area   % Area     Int Area     % Area     Centroid    Moment2    
    1  Gauss+Lor Amp   1893.05566  2.39125340  1782.76810  2.28769903  140.758688  1763.93019  
    2  Gauss+Lor Amp   373.476921  0.47176529  363.012479  0.46582800  175.417960  1634.20849  
    3  Gauss+Lor Amp   464.861731  0.58719995  461.287713  0.59193759  209.684935  653.128008  
    4  Gauss+Lor Amp   1331.99689  1.68254012  1309.94551  1.68095955  255.677627  1861.47363  
    5  Gauss+Lor Amp   5252.65906  6.63500768  5182.05816  6.64976528  277.699784  1684.63127  
    6  Gauss+Lor Amp   1318.99306  1.66611405  1300.85736  1.66929738  304.181403  1909.74003  
    7  Gauss+Lor Amp   733.787611  0.92689938  726.345201  0.93206694  322.682555  1504.20045  
    8  Gauss+Lor Amp   755.150684  0.95388460  748.632035  0.96066605  394.632733  1520.14701  
    9  Gauss+Lor Amp   3103.64110  3.92043007  3043.20840  3.90513208  488.716352  3780.56637  
   10  Gauss+Lor Amp   1793.12382  2.26502237  1778.11585  2.28172913  531.635921  1674.42068  
   11  Gauss+Lor Amp   964.686209  1.21856384  954.840784  1.22527901  619.116257  1993.63404  
   12  Gauss+Lor Amp   4085.76976  5.16102671  4038.47568  5.18228753  636.912375  2225.91325  
   13  Gauss+Lor Amp   2434.30822  3.07494805  2386.02255  3.06181240  831.260899  2383.24689  
   14  Gauss+Lor Amp   8361.35059  10.5618173  8223.83649  10.5530623  859.584817  1714.90245  
   15  Gauss+Lor Amp   46298.9711  58.4835272  45629.0308  58.5524778  874.238981  1381.20878  
       Total           79165.8325  100.000000  77928.4371  100.000000                          

Parameter Statistics
Peak 1  Gauss+Lor Amp
 Parm  Value       Std Error   t-value     90
  Amp  74.4387316  5.60297972  13.2855615  65.1880943  83.6893689
  Ctr  134.192496  0.72027349  186.307697  133.003309  135.381683
  Wid  18.9931799  1.98290575  9.57845825  15.7193609  22.2669990
 Shpe  0.36401469  0.01322777  27.5189822  0.34217536  0.38585401

Peak 2  Gauss+Lor Amp
 Parm  Value       Std Error   t-value     90
  Amp  15.5222460  5.74522644  2.70176401  6.03675643  25.0077356
  Ctr  170.806729  3.35383703  50.9287503  165.269473  176.343984
  Wid  17.9697681  9.27692682  1.93703890  2.65336695  33.2861692
 Shpe  0.36401469  0.01322777  27.5189822  0.34217536  0.38585401

Peak 3  Gauss+Lor Amp
 Parm  Value       Std Error   t-value     90
  Amp  48.2879427  8.92830603  5.40841035  33.5471218  63.0287636
  Ctr  208.219914  0.68488289  304.022653  207.089158  209.350670
  Wid  7.18982561  1.74917805  4.11040236  4.30189588  10.0777553
 Shpe  0.36401469  0.01322777  27.5189822  0.34217536  0.38585401

Peak 4  Gauss+Lor Amp
 Parm  Value       Std Error   t-value     90
  Amp  48.2048730  6.25868506  7.70207679  37.8716524  58.5380935
  Ctr  252.289717  2.13799493  118.002954  248.759842  255.819592
  Wid  20.6369510  5.15838329  4.00066259  12.1203518  29.1535502
 Shpe  0.36401469  0.01322777  27.5189822  0.34217536  0.38585401

Peak 5  Gauss+Lor Amp
 Parm  Value       Std Error   t-value     90
  Amp  210.126089  7.12022981  29.5111386  198.370440  221.881738
  Ctr  274.968984  0.42822212  642.117656  274.261980  275.675988
  Wid  18.6694919  1.69443769  11.0181047  15.8719397  21.4670442
 Shpe  0.36401469  0.01322777  27.5189822  0.34217536  0.38585401

Peak 6  Gauss+Lor Amp
 Parm  Value       Std Error   t-value     90
  Amp  46.4684712  7.10550256  6.53978670  34.7371371  58.1998052
  Ctr  301.468472  2.67676594  112.624144  297.049075  305.887869
  Wid  21.1990984  10.5814623  2.00341861  3.72888183  38.6693150
 Shpe  0.36401469  0.01322777  27.5189822  0.34217536  0.38585401

Peak 7  Gauss+Lor Amp
 Parm  Value       Std Error   t-value     90
  Amp  32.8915419  11.9993908  2.74110097  13.0802954  52.7027883
  Ctr  320.761019  3.36008701  95.4621168  315.213444  326.308593
  Wid  16.6617037  7.28485374  2.28717065  4.63425707  28.6891503
 Shpe  0.36401469  0.01322777  27.5189822  0.34217536  0.38585401

Peak 8  Gauss+Lor Amp
 Parm  Value       Std Error   t-value     90
  Amp  33.4818072  5.84045804  5.73273654  23.8390883  43.1245262
  Ctr  393.377318  1.46134090  269.189289  390.964614  395.790023
  Wid  16.8444949  3.86783055  4.35502401  10.4586254  23.2303644
 Shpe  0.36401469  0.01322777  27.5189822  0.34217536  0.38585401

Peak 9  Gauss+Lor Amp
 Parm  Value       Std Error   t-value     90
  Amp  54.5906681  3.71399798  14.6986262  48.4587794  60.7225569
  Ctr  487.478313  1.61399966  302.031237  484.813565  490.143060
  Wid  42.4606218  4.74440929  8.94961189  34.6275023  50.2937412
 Shpe  0.36401469  0.01322777  27.5189822  0.34217536  0.38585401

Peak 10  Gauss+Lor Amp
 Parm  Value       Std Error   t-value     90
  Amp  72.1047446  5.63178349  12.8031812  62.8065518  81.4029375
  Ctr  531.473448  0.76190646  697.557345  530.215525  532.731372
  Wid  18.5728991  2.17472534  8.54034245  14.9823819  22.1634164
 Shpe  0.36401469  0.01322777  27.5189822  0.34217536  0.38585401

Peak 11  Gauss+Lor Amp
 Parm  Value       Std Error   t-value     90
  Amp  32.5178375  18.9484847  1.71611810  1.23349109  63.8021838
  Ctr  619.816869  5.93577640  104.420522  610.016778  629.616961
  Wid  22.1563225  9.95966796  2.22460454  5.71270141  38.5999436
 Shpe  0.36401469  0.01322777  27.5189822  0.34217536  0.38585401

Peak 12  Gauss+Lor Amp
 Parm  Value       Std Error   t-value     90
  Amp  123.181081  16.4822302  7.47356879  95.9685727  150.393589
  Ctr  637.906813  1.90318010  335.179426  634.764622  641.049003
  Wid  24.7721181  2.90091342  8.53942003  19.9826491  29.5615872
 Shpe  0.36401469  0.01322777  27.5189822  0.34217536  0.38585401

Peak 13  Gauss+Lor Amp
 Parm  Value       Std Error   t-value     90
  Amp  68.5982533  5.27142141  13.0132365  59.8950258  77.3014809
  Ctr  835.333013  1.61213891  518.152009  832.671338  837.994688
  Wid  26.5030449  4.08985490  6.48019197  19.7506085  33.2554813
 Shpe  0.36401469  0.01322777  27.5189822  0.34217536  0.38585401

Peak 14  Gauss+Lor Amp
 Parm  Value       Std Error   t-value     90
  Amp  328.854168  15.8578601  20.7376131  302.672507  355.035828
  Ctr  862.922512  0.61135630  1411.48871  861.913150  863.931874
  Wid  18.9891860  1.57018092  12.0936293  16.3967843  21.5815877
 Shpe  0.36401469  0.01322777  27.5189822  0.34217536  0.38585401

Peak 15  Gauss+Lor Amp
 Parm  Value       Std Error   t-value     90
  Amp  2265.68700  23.8654167  94.9359917  2226.28470  2305.08931
  Ctr  877.116104  0.06429494  13642.0709  877.009952  877.222257
  Wid  15.2617625  0.12889022  118.409008  15.0489620  15.4745629
 Shpe  0.36401469  0.01322777  27.5189822  0.34217536  0.38585401

Analysis of Variance
r^2 Coef Det  DF Adj r^2    Fit Std Err
0.99912749   0.99896499   8.94891020
Source   Sum of Squares    DF      Mean Square        F
Regr     22742625          45      505391.67          6310.8489      
Error    19860.582         248     80.082994      
Total    22762486          293 

Details of Fit
Set Convergence    State     Iterations   Minimization   Extent  
    1E-6         Converged        34     Least Squares    1/1    
Curvature Matrix                Constraints                Violated  
    Sparse-Roots  25.0000-5.00000-50.0000- None  - None        0

File: Data/Raman/peak_data/CGM_bu24-ore3-top-grain_150 (500nm)_633nm_edge_100%_x100_vis_swd_h30um_10sx2_peaks.txt
Description: BU24-ore3-topgrain
X Variable: Shift
Y Variable: Counts
File Source: c:\users\u0125722\box sync\buranga\_article2-buranga_mineral_evolution\raman_spectra\raw_files\bu24-ore3-top_grain_150 (500nm)_633nm_edge_100%_x100_vis_h30um_10sx2_01.txt

Fitted Parameters
r^2 Coef Det  DF Adj r^2    Fit Std Err  F-value
0.99894772   0.99875015   39.6201418   5189.62389
 Peak  Type                  a0          a1          a2          a3    
    1  Gauss+Lor Amp   486.359287  130.332796  12.8188799  0.35548118  
    2  Gauss+Lor Amp   897.724770  138.769056  9.51913641  0.35548118  
    3  Gauss+Lor Amp   182.370848  166.699868  8.00975606  0.35548118  
    4  Gauss+Lor Amp   97.0257637  178.529282  12.1071714  0.35548118  
    5  Gauss+Lor Amp   251.292971  208.834434  8.17554364  0.35548118  
    6  Gauss+Lor Amp   201.505873  247.536228  12.9580375  0.35548118  
    7  Gauss+Lor Amp   763.882840  271.720653  22.9911644  0.35548118  
    8  Gauss+Lor Amp   203.833428  302.178996  25.4383736  0.35548118  
    9  Gauss+Lor Amp   335.865867  395.193169  21.1015138  0.35548118  
   10  Gauss+Lor Amp   184.195830  487.731357  37.4161144  0.35548118  
   11  Gauss+Lor Amp   429.135900  528.983422  24.3781419  0.35548118  
   12  Gauss+Lor Amp   288.331472  631.909141  29.1714964  0.35548118  
   13  Gauss+Lor Amp   485.220277  829.145245  48.4703374  0.35548118  
   14  Gauss+Lor Amp   847.718877  855.629139  20.4480027  0.35548118  
   15  Gauss+Lor Amp   8251.17702  872.608582  19.4381697  0.35548118  

Measured Values
 Peak  Type             Amplitude    Center       FWHM       Asym50     FW Base      Asym10    
    1  Gauss+Lor Amp   486.359287  130.332796  12.8188799  0.99999999  32.4718204  0.99999999  
    2  Gauss+Lor Amp   897.724770  138.769055  9.51913641  1.00000029  24.1131589  1.00000013  
    3  Gauss+Lor Amp   182.370848  166.699868  8.00975606  1.00000000  20.2897104  1.00000000  
    4  Gauss+Lor Amp   97.0257637  178.529282  12.1071714  1.00000000  30.6689740  1.00000000  
    5  Gauss+Lor Amp   251.292971  208.834434  8.17554364  1.00000000  20.7096710  1.00000000  
    6  Gauss+Lor Amp   201.505873  247.536228  12.9580375  1.00000000  32.8243240  1.00000000  
    7  Gauss+Lor Amp   763.882840  271.720654  22.9911644  0.99999988  58.2394849  0.99999995  
    8  Gauss+Lor Amp   203.833428  302.178996  25.4383736  1.00000000  64.4385707  1.00000000  
    9  Gauss+Lor Amp   335.865867  395.193169  21.1015138  1.00000000  53.4527645  1.00000000  
   10  Gauss+Lor Amp   184.195830  487.731357  37.4161144  1.00000000  94.7796810  1.00000000  
   11  Gauss+Lor Amp   429.135900  528.983422  24.3781419  0.99999989  61.7528717  0.99999995  
   12  Gauss+Lor Amp   288.331472  631.909143  29.1714964  0.99999979  73.8950360  0.99999991  
   13  Gauss+Lor Amp   485.220277  829.145245  48.4703374  1.00000000  122.781406  1.00000000  
   14  Gauss+Lor Amp   847.718877  855.629139  20.4480027  1.00000004  51.7973394  1.00000002  
   15  Gauss+Lor Amp   8251.17702  872.608582  19.4381697  1.00000000  49.2393066  1.00000000  

 Peak  Type            Anlytc Area   % Area     Int Area     % Area     Centroid    Moment2    
    1  Gauss+Lor Amp   8376.82202  2.39697965  7997.23611  2.41411243  134.950561  1195.53296  
    2  Gauss+Lor Amp   11481.8734  3.28547234  11175.3048  3.37347076  141.886140  878.957284  
    3  Gauss+Lor Amp   1962.66738  0.56160603  1936.29361  0.58450575  168.805901  734.166907  
    4  Gauss+Lor Amp   1578.34434  0.45163419  1550.78753  0.46813366  181.497465  1107.61700  
    5  Gauss+Lor Amp   2760.38068  0.78986713  2736.02538  0.82591945  210.512781  747.357419  
    6  Gauss+Lor Amp   3508.31789  1.00388507  3470.32699  1.04758186  249.722265  1180.78491  
    7  Gauss+Lor Amp   23597.1589  6.75219190  23195.1764  7.00188951  275.176041  2083.56270  
    8  Gauss+Lor Amp   6966.85457  1.99352554  6850.47653  2.06794201  305.452425  2301.12795  
    9  Gauss+Lor Amp   9522.51094  2.72481198  9418.17023  2.84304746  396.749211  1912.08798  
   10  Gauss+Lor Amp   9259.98910  2.64969286  9098.17847  2.74645207  488.786501  3359.85615  
   11  Gauss+Lor Amp   14056.1843  4.02209666  13898.7053  4.19557915  529.196897  2204.71863  
   12  Gauss+Lor Amp   11301.1529  3.23376020  11144.4003  3.36414168  630.755758  2631.29599  
   13  Gauss+Lor Amp   31599.9926  9.04215694  30443.4264  9.18990672  821.558680  4342.94569  
   14  Gauss+Lor Amp   23290.2819  6.66438080  22875.5492  6.90540416  852.026081  1857.18522  
   15  Gauss+Lor Amp   2.155e+05   61.6635226  2.1144e+05  63.8259649  868.871464  1767.67941  
       Total           3.4947e+05  100.000000  3.3127e+05  100.000000                          

Parameter Statistics
Peak 1  Gauss+Lor Amp
 Parm  Value       Std Error   t-value     90
  Amp  486.359287  95.2260419  5.10741891  329.134298  643.584276
  Ctr  130.332796  1.68783785  77.2187899  127.546055  133.119537
  Wid  12.8188799  2.53457219  5.05761088  8.63412036  17.0036394
 Shpe  0.35548118  0.01598621  22.2367372  0.32908681  0.38187556

Peak 2  Gauss+Lor Amp
 Parm  Value       Std Error   t-value     90
  Amp  897.724770  139.129081  6.45245956  668.012730  1127.43681
  Ctr  138.769056  0.52480040  264.422543  137.902573  139.635539
  Wid  9.51913641  1.04509972  9.10835230  7.79360221  11.2446706
 Shpe  0.35548118  0.01598621  22.2367372  0.32908681  0.38187556

Peak 3  Gauss+Lor Amp
 Parm  Value       Std Error   t-value     90
  Amp  182.370848  44.5120156  4.09711503  108.878335  255.863362
  Ctr  166.699868  1.10338354  151.080619  164.878103  168.521633
  Wid  8.00975606  3.08691871  2.59474149  2.91303303  13.1064791
 Shpe  0.35548118  0.01598621  22.2367372  0.32908681  0.38187556

Peak 4  Gauss+Lor Amp
 Parm  Value       Std Error   t-value     90
  Amp  97.0257637  31.9835298  3.03361650  44.2186741  149.832853
  Ctr  178.529282  2.93930789  60.7385440  173.676275  183.382289
  Wid  12.1071714  7.92084874  1.52851945  -0.9707150  25.1850578
 Shpe  0.35548118  0.01598621  22.2367372  0.32908681  0.38187556

Peak 5  Gauss+Lor Amp
 Parm  Value       Std Error   t-value     90
  Amp  251.292971  38.4371114  6.53776942  187.830558  314.755385
  Ctr  208.834434  0.59883484  348.734608  207.845715  209.823153
  Wid  8.17554364  1.67345329  4.88543283  5.41255286  10.9385344
 Shpe  0.35548118  0.01598621  22.2367372  0.32908681  0.38187556

Peak 6  Gauss+Lor Amp
 Parm  Value       Std Error   t-value     90
  Amp  201.505873  32.0343205  6.29031208  148.614924  254.396822
  Ctr  247.536228  1.16615874  212.266322  245.610816  249.461639
  Wid  12.9580375  3.32043528  3.90251169  7.47576195  18.4403131
 Shpe  0.35548118  0.01598621  22.2367372  0.32908681  0.38187556

Peak 7  Gauss+Lor Amp
 Parm  Value       Std Error   t-value     90
  Amp  763.882840  23.4626818  32.5573541  725.144278  802.621402
  Ctr  271.720653  0.48064196  565.328620  270.927079  272.514227
  Wid  22.9911644  1.90426968  12.0734813  19.8470793  26.1352495
 Shpe  0.35548118  0.01598621  22.2367372  0.32908681  0.38187556

Peak 8  Gauss+Lor Amp
 Parm  Value       Std Error   t-value     90
  Amp  203.833428  22.4826050  9.06627268  166.713043  240.953812
  Ctr  302.178996  2.02708506  149.070704  298.832134  305.525858
  Wid  25.4383736  5.41472232  4.69800150  16.4982807  34.3784664
 Shpe  0.35548118  0.01598621  22.2367372  0.32908681  0.38187556

Peak 9  Gauss+Lor Amp
 Parm  Value       Std Error   t-value     90
  Amp  335.865867  23.1301680  14.5206843  297.676309  374.055425
  Ctr  395.193169  0.72293965  546.647522  393.999544  396.386794
  Wid  21.1015138  1.92351951  10.9702624  17.9256459  24.2773818
 Shpe  0.35548118  0.01598621  22.2367372  0.32908681  0.38187556

Peak 10  Gauss+Lor Amp
 Parm  Value       Std Error   t-value     90
  Amp  184.195830  17.4908008  10.5310118  155.317270  213.074390
  Ctr  487.731357  2.21445627  220.248809  484.075131  491.387582
  Wid  37.4161144  6.42540727  5.82315062  26.8073085  48.0249202
 Shpe  0.35548118  0.01598621  22.2367372  0.32908681  0.38187556

Peak 11  Gauss+Lor Amp
 Parm  Value       Std Error   t-value     90
  Amp  429.135900  22.0626823  19.4507583  392.708837  465.562962
  Ctr  528.983422  0.72824708  726.379045  527.781034  530.185810
  Wid  24.3781419  2.05330344  11.8726445  20.9879914  27.7682923
 Shpe  0.35548118  0.01598621  22.2367372  0.32908681  0.38187556

Peak 12  Gauss+Lor Amp
 Parm  Value       Std Error   t-value     90
  Amp  288.331472  19.3691370  14.8861290  256.351645  320.311299
  Ctr  631.909141  0.97452560  648.427443  630.300130  633.518153
  Wid  29.1714964  2.58237621  11.2963774  24.9078090  33.4351837
 Shpe  0.35548118  0.01598621  22.2367372  0.32908681  0.38187556

Peak 13  Gauss+Lor Amp
 Parm  Value       Std Error   t-value     90
  Amp  485.220277  36.4598971  13.3083282  425.022386  545.418169
  Ctr  829.145245  3.14863498  263.334826  823.946624  834.343866
  Wid  48.4703374  5.13689693  9.43572317  39.9889541  56.9517207
 Shpe  0.35548118  0.01598621  22.2367372  0.32908681  0.38187556

Peak 14  Gauss+Lor Amp
 Parm  Value       Std Error   t-value     90
  Amp  847.718877  104.072193  8.14548874  675.888261  1019.54949
  Ctr  855.629139  0.97335354  879.052782  854.022063  857.236215
  Wid  20.4480027  3.10213579  6.59158853  15.3261552  25.5698502
 Shpe  0.35548118  0.01598621  22.2367372  0.32908681  0.38187556

Peak 15  Gauss+Lor Amp
 Parm  Value       Std Error   t-value     90
  Amp  8251.17702  76.2752433  108.176345  8125.24116  8377.11289
  Ctr  872.608582  0.09965689  8756.12932  872.444042  872.773123
  Wid  19.4381697  0.18123394  107.254580  19.1389396  19.7373999
 Shpe  0.35548118  0.01598621  22.2367372  0.32908681  0.38187556

Analysis of Variance
r^2 Coef Det  DF Adj r^2    Fit Std Err
0.99894772   0.99875015   39.6201418
Source   Sum of Squares    DF      Mean Square        F
Regr     3.6658986e+08     45      8146441.3          5189.6239      
Error    386159.89         246     1569.7556      
Total    3.6697602e+08     291 

Details of Fit
Set Convergence    State     Iterations   Minimization   Extent  
    1E-6         Converged         7     Least Squares    1/1    
Curvature Matrix                Constraints                Violated  
    Sparse-Roots  25.0000-5.00000-50.0000- None  - None        0

File: Data/Raman/peak_data/rutile_bu19ts(1)-ore1-core_150 (500nm)_532nm_edge_10%_x100_vis_swd_h30um_30sx2_peaks.txt
Description: BU19TS(1)-ore1_core
X Variable: Shift
Y Variable: Counts
File Source: c:\users\u0125722\box sync\buranga\_article2-buranga_mineral_evolution\raman_spectra\raw_files\bu19ts(1)-ore1-core_150 (500nm)_532nm_edge_10%_x100_vis_h30um_30sx2_01.txt

Fitted Parameters
r^2 Coef Det  DF Adj r^2    Fit Std Err  F-value
0.99972153   0.99963933   12.5416423   12490.3007
 Peak  Type                  a0          a1          a2          a3    
    1  Gauss+Lor Amp   195.255071  113.956437  25.0581294  0.90878399  
    2  Gauss+Lor Amp   297.267453  135.918268  29.2977501  0.90878399  
    3  Gauss+Lor Amp   241.459635  212.483782  43.3125923  0.90878399  
    4  Gauss+Lor Amp   610.317151  251.247509  56.7195268  0.90878399  
    5  Gauss+Lor Amp   662.359488  299.200599  62.2074097  0.90878399  
    6  Gauss+Lor Amp   723.238958  379.080781  85.5223513  0.90878399  
    7  Gauss+Lor Amp   1078.55646  438.410409  54.5472862  0.90878399  
    8  Gauss+Lor Amp   1410.89824  496.739820  132.302230  0.90878399  
    9  Gauss+Lor Amp   574.981016  572.970013  53.8917129  0.90878399  
   10  Gauss+Lor Amp   2315.72913  621.024865  60.6409832  0.90878399  
   11  Gauss+Lor Amp   1234.18680  665.178199  53.8750485  0.90878399  
   12  Gauss+Lor Amp   821.667500  711.618776  71.4412409  0.90878399  
   13  Gauss+Lor Amp   350.119715  769.311145  64.9942998  0.90878399  
   14  Gauss+Lor Amp   800.514778  831.326718  89.7253569  0.90878399  
   15  Gauss+Lor Amp   95.2102932  952.181235  100.232668  0.90878399  
    B  Quadratic Bg    166.801755  -1.3657098  0.00112756  

Measured Values
 Peak  Type             Amplitude    Center       FWHM       Asym50     FW Base      Asym10    
    1  Gauss+Lor Amp   195.255071  113.956437  25.0581294  1.00000000  51.1518165  1.00000000  
    2  Gauss+Lor Amp   297.267453  135.918268  29.2977501  1.00000000  59.8062652  1.00000000  
    3  Gauss+Lor Amp   241.459635  212.483782  43.3125923  0.99999998  88.4151300  0.99999999  
    4  Gauss+Lor Amp   610.317151  251.247509  56.7195268  0.99999995  115.783057  0.99999997  
    5  Gauss+Lor Amp   662.359488  299.200599  62.2074097  0.99999999  126.985616  1.00000000  
    6  Gauss+Lor Amp   723.238958  379.080781  85.5223513  1.00000000  174.579017  1.00000000  
    7  Gauss+Lor Amp   1078.55646  438.410408  54.5472862  1.00000004  111.348805  1.00000002  
    8  Gauss+Lor Amp   1410.89824  496.739820  132.302230  1.00000000  270.072011  1.00000000  
    9  Gauss+Lor Amp   574.981016  572.970013  53.8917129  0.99999999  110.010566  1.00000000  
   10  Gauss+Lor Amp   2315.72913  621.024865  60.6409832  1.00000000  123.788028  1.00000000  
   11  Gauss+Lor Amp   1234.18680  665.178198  53.8750485  1.00000003  109.976549  1.00000002  
   12  Gauss+Lor Amp   821.667500  711.618776  71.4412409  1.00000000  145.834878  1.00000000  
   13  Gauss+Lor Amp   350.119715  769.311143  64.9942998  1.00000012  132.674568  1.00000007  
   14  Gauss+Lor Amp   800.514778  831.326718  89.7253569  0.99999999  183.158723  0.99999999  
   15  Gauss+Lor Amp   95.2102932  952.181234  100.232668  1.00000008  204.607572  1.00000004  

 Peak  Type            Anlytc Area   % Area     Int Area     % Area     Centroid    Moment2    
    1  Gauss+Lor Amp   5365.91776  0.60556227  4352.18798  0.49473342  118.894890  459.986657  
    2  Gauss+Lor Amp   9551.56804  1.07792730  9380.93226  1.06637414  137.506802  525.809365  
    3  Gauss+Lor Amp   11469.6921  1.29439420  11395.3491  1.29536226  213.764176  864.890411  
    4  Gauss+Lor Amp   37964.8086  4.28445922  37715.6182  4.28730950  252.632797  1242.22952  
    5  Gauss+Lor Amp   45188.6035  5.09968933  44926.6199  5.10701755  300.411401  1410.27102  
    6  Gauss+Lor Amp   67835.1025  7.65542463  67405.3754  7.66228210  380.178566  2227.69492  
    7  Gauss+Lor Amp   64522.1864  7.28155064  64285.8421  7.30767025  438.885571  1173.65180  
    8  Gauss+Lor Amp   2.0472e+05  23.1031234  2.0302e+05  23.0776863  497.382480  4353.69677  
    9  Gauss+Lor Amp   33983.5337  3.83515865  33870.9209  3.85026490  572.979590  1154.07499  
   10  Gauss+Lor Amp   1.5401e+05  17.3804826  1.5343e+05  17.4410985  620.855822  1357.87889  
   11  Gauss+Lor Amp   72922.5107  8.22955613  72672.0158  8.26096558  664.878379  1153.72930  
   12  Gauss+Lor Amp   64378.0978  7.26528975  64070.2996  7.28316854  711.005522  1712.43190  
   13  Gauss+Lor Amp   24956.5689  2.81643463  24836.9480  2.82333124  768.490163  1497.69597  
   14  Gauss+Lor Amp   78773.0370  8.88980814  78164.2193  8.88528986  829.759796  2396.31729  
   15  Gauss+Lor Amp   10466.1326  1.18113906  10182.0934  1.15744585  947.804332  2745.47204  
       Total           8.8611e+05  100.000000  8.797e+05   100.000000                          

Parameter Statistics
Peak 1  Gauss+Lor Amp
 Parm  Value       Std Error   t-value     90
  Amp  195.255071  202.061390  0.96631559  -138.96035  529.470496
  Ctr  113.956437  5.23108391  21.7844790  105.304072  122.608803
  Wid  25.0581294  16.4206533  1.52601294  -2.1021095  52.2183684
 Shpe  0.90878399  0.45178209  2.01155382  0.16152325  1.65604473

Peak 2  Gauss+Lor Amp
 Parm  Value       Std Error   t-value     90
  Amp  297.267453  70.6322269  4.20866602  180.439693  414.095214
  Ctr  135.918268  5.61540785  24.2045228  126.630219  145.206316
  Wid  29.2977501  6.28588955  4.66087573  18.9007056  39.6947945
 Shpe  0.90878399  0.45178209  2.01155382  0.16152325  1.65604473

Peak 3  Gauss+Lor Amp
 Parm  Value       Std Error   t-value     90
  Amp  241.459635  372.372435  0.64843585  -374.45522  857.374489
  Ctr  212.483782  11.4497664  18.5579141  193.545534  231.422029
  Wid  43.3125923  14.9444213  2.89824487  18.5940842  68.0311005
 Shpe  0.90878399  0.45178209  2.01155382  0.16152325  1.65604473

Peak 4  Gauss+Lor Amp
 Parm  Value       Std Error   t-value     90
  Amp  610.317151  399.692637  1.52696621  -50.786113  1271.42042
  Ctr  251.247509  7.00364896  35.8738009  239.663269  262.831748
  Wid  56.7195268  39.9838887  1.41855954  -9.4149898  122.854043
 Shpe  0.90878399  0.45178209  2.01155382  0.16152325  1.65604473

Peak 5  Gauss+Lor Amp
 Parm  Value       Std Error   t-value     90
  Amp  662.359488  455.894610  1.45287852  -91.703477  1416.42245
  Ctr  299.200599  15.3248708  19.5238579  273.852817  324.548382
  Wid  62.2074097  21.5069261  2.89243611  26.6343274  97.7804919
 Shpe  0.90878399  0.45178209  2.01155382  0.16152325  1.65604473

Peak 6  Gauss+Lor Amp
 Parm  Value       Std Error   t-value     90
  Amp  723.238958  592.046570  1.22159133  -256.02332  1702.50123
  Ctr  379.080781  12.1769231  31.1310812  358.939795  399.221766
  Wid  85.5223513  22.5071000  3.79979435  48.2949523  122.749750
 Shpe  0.90878399  0.45178209  2.01155382  0.16152325  1.65604473

Peak 7  Gauss+Lor Amp
 Parm  Value       Std Error   t-value     90
  Amp  1078.55646  978.609492  1.10213162  -540.09215  2697.20507
  Ctr  438.410409  1.12553750  389.512039  436.548737  440.272081
  Wid  54.5472862  15.7187961  3.47019490  28.5479395  80.5466329
 Shpe  0.90878399  0.45178209  2.01155382  0.16152325  1.65604473

Peak 8  Gauss+Lor Amp
 Parm  Value       Std Error   t-value     90
  Amp  1410.89824  611.307131  2.30800226  399.778438  2422.01804
  Ctr  496.739820  20.2320367  24.5521411  463.275442  530.204198
  Wid  132.302230  110.563512  1.19661748  -50.573038  315.177499
 Shpe  0.90878399  0.45178209  2.01155382  0.16152325  1.65604473

Peak 9  Gauss+Lor Amp
 Parm  Value       Std Error   t-value     90
  Amp  574.981016  594.618588  0.96697451  -408.53545  1558.49748
  Ctr  572.970013  13.8755887  41.2933842  550.019385  595.920641
  Wid  53.8917129  17.9599519  3.00066021  24.1854294  83.5979965
 Shpe  0.90878399  0.45178209  2.01155382  0.16152325  1.65604473

Peak 10  Gauss+Lor Amp
 Parm  Value       Std Error   t-value     90
  Amp  2315.72913  599.721432  3.86134129  1323.77241  3307.68585
  Ctr  621.024865  6.35306300  97.7520396  610.516714  631.533017
  Wid  60.6409832  17.3498937  3.49517895  31.9437536  89.3382127
 Shpe  0.90878399  0.45178209  2.01155382  0.16152325  1.65604473

Peak 11  Gauss+Lor Amp
 Parm  Value       Std Error   t-value     90
  Amp  1234.18680  1614.10075  0.76462810  -1435.5829  3903.95647
  Ctr  665.178199  7.98933644  83.2582535  651.963603  678.392794
  Wid  53.8750485  29.3100000  1.83811152  5.39545476  102.354642
 Shpe  0.90878399  0.45178209  2.01155382  0.16152325  1.65604473

Peak 12  Gauss+Lor Amp
 Parm  Value       Std Error   t-value     90
  Amp  821.667500  1062.71662  0.77317649  -936.09674  2579.43174
  Ctr  711.618776  25.8353121  27.5444234  668.886417  754.351135
  Wid  71.4412409  84.0192119  0.85029649  -67.528983  210.411465
 Shpe  0.90878399  0.45178209  2.01155382  0.16152325  1.65604473

Peak 13  Gauss+Lor Amp
 Parm  Value       Std Error   t-value     90
  Amp  350.119715  683.134255  0.51251963  -779.80424  1480.04367
  Ctr  769.311145  26.1509009  29.4181507  726.056793  812.565497
  Wid  64.9942998  50.9265760  1.27623541  -19.239740  149.228340
 Shpe  0.90878399  0.45178209  2.01155382  0.16152325  1.65604473

Peak 14  Gauss+Lor Amp
 Parm  Value       Std Error   t-value     90
  Amp  800.514778  448.775740  1.78377463  58.2266315  1542.80292
  Ctr  831.326718  11.1686801  74.4337475  812.853396  849.800040
  Wid  89.7253569  18.3705833  4.88418661  59.3398770  120.110837
 Shpe  0.90878399  0.45178209  2.01155382  0.16152325  1.65604473

Peak 15  Gauss+Lor Amp
 Parm  Value       Std Error   t-value     90
  Amp  95.2102932  258.989670  0.36762197  -333.16616  523.586751
  Ctr  952.181235  26.8987917  35.3986620  907.689850  996.672621
  Wid  100.232668  102.971465  0.97340237  -70.085135  270.550471
 Shpe  0.90878399  0.45178209  2.01155382  0.16152325  1.65604473

Baseline  Quadratic Bg
 Parm  Value       Std Error   t-value     90
   a0  166.801755  534.281907  0.31219802  -716.91608  1050.51959
   a1  -1.3657098  3.78792598  -0.3605429  -7.6310497  4.89963014
   a2  0.00112756  0.00309227  0.36463897  -0.0039871  0.00624226

Analysis of Variance
r^2 Coef Det  DF Adj r^2    Fit Std Err
0.99972153   0.99963933   12.5416423
Source   Sum of Squares    DF      Mean Square        F
Regr     94302445          48      1964634.3          12490.301      
Error    26267.896         167     157.29279      
Total    94328713          215 

Details of Fit
Set Convergence    State     Iterations   Minimization   Extent  
    1E-6         Converged        35     Least Squares    1/1    
Curvature Matrix                Constraints                Violated  
    Sparse-Roots  25.0000-5.00000-50.0000- None  - None        0
